Repository: Lucas123669/Waveguide_Metasurface_Project

# Waveguide Metasurface Project（波导 + 超表面辐射光控制）

> 项目入口。机器可读的当前状态以 [`project_config.json`](project_config.json) 为准；结构和口径变更见 [`CHANGELOG.md`](CHANGELOG.md)。

## 快速导航

| 任务 | 入口 |
| --- | --- |
| 接手项目 / 找下一步 | [AI 接手指南](docs/guides/AI_接手指南.md) |
| **改文档并推送到 GitHub** | [AI 文档更新与推送工作流](docs/guides/AI_文档更新与推送工作流.md)（🔧 附一键体检脚本 `scripts/maintenance/check_docs.ps1`） |
| 了解文档体系 | [文档中心](docs/README.md) |
| 运行仿真或后处理 | [脚本入口](scripts/README.md) |
| 复现圆柱超透镜 FDTD / 汇报 | [660 nm 小口径超透镜六步流程](docs/reports/simulation/2026-11-24_Ansys_FDTD_小口径超透镜.md) · [官方方法对照与汇报](docs/reports/simulation/2026-11-26_Ansys_FDTD_超透镜复现汇报.md) · [结果图和数据](experiments/ref_ansys_fdtd_metalens_660nm/README.md) |
| 选择 seed / calibrated 参数 | [配置说明](configs/README.md) |
| 进入论文复现轨道 | [实验轨道](experiments/README.md) |
| 咨询 EBL 加工与仿真设备 | [问题清单与回填表](docs/reports/consultation/2026-09-14_EBL加工与仿真设备咨询问题清单.md) |
| 查看近期文献筛选与项目影响 | [2026-09-14 文献筛选报告](docs/reports/literature/2026-09-14_近期相关文献筛选与项目影响.md) |
| 查 SiN 超表面研究路线 | [SiN 超表面器件调研](docs/reports/literature/2026-10-08_SiN超表面器件调研.md)（时间线、课题组、设计与工艺证据） |
| 学习超表面设计并迁移到 SiN | [Q1-18 平面光学超表面教程精读报告](docs/reports/literature/2026-10-09_Q1-18_平面光学超表面教程精读报告.md)（逐章解读、公式核验、SiN/双波长执行计划） |
| 采购 HPFS 7980 衬底 | [面积推导与采购建议](docs/reports/fabrication/2026-09-21_HPFS7980衬底面积与采购建议.md) |
| 查看单面 a-Si / Cr 制备流程图 | [两种 Cr 硬掩膜方案](docs/reports/fabrication/2026-10-22_单面非晶硅_Cr硬掩膜两种工艺方案.md)（后沉积 lift-off / 预沉积刻蚀转移；待平台确认） |
| 搭建超透镜表征光路 / 汇报 | [仿真到表征的六页汇报](docs/reports/fabrication/2026-11-26_超透镜表征光路搭建与汇报.md) · [1550 nm 测试方案](docs/reports/fabrication/2026-11-06_1550nm超透镜焦斑表征路线.md) |
| 生成微纳加工 DXF 版图 | [有限六角光子晶体三角空气孔版图工作流](blueprints/README.md) |

# 报告中心

报告按“待咨询事项、设计依据、仿真证据、加工沟通、文献分析”分层；带日期文件表示当时的阶段性结论，未带日期文件多为持续维护的技术说明。

## consultation｜待咨询与外部确认

| 文件 | 内容 |
| --- | --- |
| [2026-09-28_片上光波导与超表面工艺研讨纪要.md](consultation/2026-09-28_片上光波导与超表面工艺研讨纪要.md) | MOT/光镊应用顺序、Si/Si₃N₄与1064/852 nm路线、EBL防充电/硬掩膜/大面积刻蚀讨论、局部仿真与测试计划；区分会议建议和待验证Recipe，并列出负责人及决策门 |
| [2026-09-14_EBL加工与仿真设备咨询问题清单.md](consultation/2026-09-14_EBL加工与仿真设备咨询问题清单.md) | EBL 防充电、邻近效应、PMMA、跨写场与仿真软件/设备问题；含优先级、回填表和决策门 |

## design｜设计分析

| 文件 | 内容 |
| --- | --- |
| [2026-08-25_L01超表面波导综合分析与初步结构.md](design/2026-08-25_L01超表面波导综合分析与初步结构.md) | L01 波导、加工问题和初步结构，含逐条文献依据 |
| [2026-10-14_超表面元胞形状分类与版图工作流扩展说明.md](design/2026-10-14_超表面元胞形状分类与版图工作流扩展说明.md) | 圆形/矩形/椭圆/三角/梯形/环形/特殊七类；超胞组合、文献依据与生成器扩展边界，附原创 PNG/SVG 示意图 |

## simulation｜仿真与结果

| 文件 | 内容 |
| --- | --- |
| [reproduction_plan.md](simulation/reproduction_plan.md) | L02 复现阶段与验收项 |
| [660 nm 小口径超透镜 FDTD 复现](simulation/2026-11-24_Ansys_FDTD_小口径超透镜.md) | 从周期单元、相位库到整片聚焦，附本机结果图和测量数据 |
| [paper_parameter_register.md](simulation/paper_parameter_register.md) | 论文参数来源等级与登记 |
| [comsol_model_tree.md](simulation/comsol_model_tree.md) | 稳定 COMSOL tag / model tree 约定 |
| [comsol_structure_program.md](simulation/comsol_structure_program.md) | 结构构建脚本和输出说明 |
| [right45_air2x_result.md](simulation/right45_air2x_result.md) | 已接受 45° 结果与重建命令 |
| [45deg_simulation_result.md](simulation/45deg_simulation_result.md) | 45° 仿真过程记录 |
| [15_supercell_result.md](simulation/15_supercell_result.md) | 15-supercell 阶段记录 |

## fabrication｜加工与汇报

| 文件 | 内容 |
| --- | --- |
| [2026-10-22_单面非晶硅_Cr硬掩膜两种工艺方案.md](fabrication/2026-10-22_单面非晶硅_Cr硬掩膜两种工艺方案.md) | 两张可下载流程图：正胶+后沉积Cr+lift-off，以及预沉积Cr+刻蚀转移；均为单面加工，区分曝光极性、防充电与硬掩膜，未标定Recipe |
| [2026-11-06 超表面加工流程（PDF）](fabrication/2026-11-06_超表面加工流程.pdf) | 28 页加工汇报：a-Si 单面圆柱阵列、后沉积 Cr 与 lift-off、工序显微图；[厚度差异与配套流程图](fabrication/2026-10-22_单面非晶硅_Cr硬掩膜两种工艺方案.md#2026-11-06-加工记录) |
| [1550 nm 超透镜焦斑表征路线](fabrication/2026-11-06_1550nm超透镜焦斑表征路线.md) | 10∶1 缩束、焦距与 FWHM、HCimage Live 和聚焦效率，附中文光路图 |
| [透射式超透镜表征光路搭建与汇报](fabrication/2026-11-26_超透镜表征光路搭建与汇报.md) | 接收臂共轭成像、台架搭建顺序、四次功率标定和 1550 nm 迁移提纲 |
| [2026-08-30_项目汇报提纲_微纳加工技术整理.md](fabrication/2026-08-30_项目汇报提纲_微纳加工技术整理.md) | 加工技术汇报提纲 |
| [2026-08-30_项目汇报稿_微纳加工技术整理.md](fabrication/2026-08-30_项目汇报稿_微纳加工技术整理.md) | 配套讲稿 |
| [2026-08-31_PPT精炼版汇报稿.md](fabrication/2026-08-31_PPT精炼版汇报稿.md) | PPT 精炼稿 |
| [2026-09-09_1550nm玻璃基超表面材料选型与工艺路线.md](fabrication/2026-09-09_1550nm玻璃基超表面材料选型与工艺路线.md) | HPFS 7980约束下Si/Si₃N₄/TiO₂/PMMA证据比较、Si主路线、逐页讲稿与实验关口；**2026-09-10 增补第 8 页「衬底选择：SOI vs SiOG」**；**2026-09-11 增补第 2 页晶圆规格/厂商报价块与第 10 页「四种材料不是取舍：推进路线与加工方式差异」**（共 10 页讲稿 + 证据 [E13]–[E18]） |
| [2026-09-09_a-SiH材料与1550nm工艺说明.md](fabrication/2026-09-09_a-SiH材料与1550nm工艺说明.md) | a-Si:H命名、氢钝化、玻璃兼容性、1550 nm损耗预算、PECVD与测量要求 |
| [2026-09-09_EBL后硬掩模的作用与工艺顺序.md](fabrication/2026-09-09_EBL后硬掩模的作用与工艺顺序.md) | 区分DUV光刻版、胶、抗充电层与刻蚀硬掩模，解释Si深刻蚀图形转移 |
| [2026-09-11_四类材料加工工艺路线对比.md](fabrication/2026-09-11_四类材料加工工艺路线对比.md) | 四类材料的**加工方式**参数级对比：Si（PECVD a-Si:H + Al 硬掩模 + 氟基 ICP-RIE，含流程图）、Si₃N₄（免刻蚀/刻蚀型/DUV 量产）、TiO₂（反图形 + ALD 填充 + 回刻，含流程图）、PMMA（三步成型/自由膜）；三条加工哲学与"第一轮继承/延后"清单（支撑 fabrication 汇报稿第 10 页） |
| [2026-09-11_熔融石英与SiO2术语差别.md](fabrication/2026-09-11_熔融石英与SiO2术语差别.md) | **熔融石英 ≠ 泛指的 SiO₂**：合成熔融石英 / 天然熔融石英 / 低 OH 石英 / 石英单晶 / 热氧化 SiO₂（SOI 的 BOX）/ CVD 氧化硅 / 普通玻璃的术语、制备、纯度、厚度能力与 1550 nm 折射率对照表；本项目"必须是熔融石英"的五条理由；三条文献引用口径（支撑汇报稿第 2 页"术语澄清"块） |

File: docs/reports/fabrication/2026-09-09_1550nm玻璃基超表面材料选型与工艺路线.md
# 1550 nm 玻璃基超表面材料选型与 Si 主路线汇报稿

> - 日期：2026-09-09
> - 范围：近红外 1550 nm；玻璃衬底；Si、Si₃N₄、TiO₂、PMMA 四类材料；重点为 Si + 玻璃
> - 项目几何约束：**成品基片直径 ≤ 250 mm**（D100/D150/D200 在此范围内，D300 超出；早期文档写作"基片长度 `L ≤ 250 mm`"，实指**晶圆直径**，不是矩形板长度）；厚度 `t ≥ 300 μm`（300 μm 是下限，不是上限）。常规研发面积另见 [HPFS 7980 衬底面积与采购建议](2026-09-21_HPFS7980衬底面积与采购建议.md)。
> - 结论状态：阶段性选型与实验路线，尚未完成工艺冻结
> - **更新（2026-09-10）**：增补**第 8 页「衬底选择：SOI 还是 SiOG？」**（依据 [`literature/材料体系分类/Si/衬底工艺对比_SOI_vs_SiOG.md`](../../../literature/材料体系分类/Si/衬底工艺对比_SOI_vs_SiOG.md)），汇报页数 8 → **9 页**、时长 10–12 → **12–14 分钟**；同步新增证据 [E12] 与两条检查项。
> - **更新（2026-09-11）**：第 8 页再增补**"器件类型 × 衬底"维度**（依据 [对比分析：Q1-12 光栅耦合器 vs A2 波导超表面](../literature/2026-09-11_对比_Q1-12光栅耦合器_vs_A2波导超表面.md)）：光栅耦合器看 **BOX 厚度 + 底部反射镜**，波导超表面看 **超薄硅膜的衬底泄漏 + 表面粗糙度**；第 8 页时长 1.5 → **2 min**，总时长 → **13–15 分钟**。
> - **更新（2026-09-11，询价）**：第 2 页增补**晶圆规格与厂商报价块**（[E13]）：厂商可加工直径 **D100/D150/D200/D300**；7980 标准级 0-AA → 0.3/0.5 mm、各 10 片、不做其他处理时 **D300 ≈ ¥7500/片、D100 ≈ ¥1250/片**。D100 是整片晶圆，不是 coupon；2026-09-21 后第一轮优先 20×20 mm 方片，设备必须整片时再用 D100。同时修正尺寸口径：**"基片长度 ≤250 mm" 实指晶圆直径**。第 2 页时长 1.5 → **2 min**，总时长 → **14–16 分钟**。
> - **更新（2026-09-11，推进路线与加工方式）**：明确**四种材料不是"四选一"的取舍关系，而是能力与风险逐级上升的推进路线**——第一步只做最简单的一步（熔融石英 HPFS 7980 上直接沉积 Si/a-Si:H），第一步器件目标是**超表面波导、先做光栅耦合器**，对空间光辐射做调控；选材中发现 **SOI（SOITEC 等）在文献与产业中用得最多**，登记为**文献见证平台与迁移目标**而非第一轮起点。据此新增**第 10 页「四种材料不是取舍：推进路线与加工方式差异」**（含 Si 与 TiO₂ 两张工艺流程图，Si₃N₄/PMMA 按仓库文献补齐），新增证据 [E14]–[E18]（依据 [四类材料加工工艺路线对比](2026-09-11_四类材料加工工艺路线对比.md)）。汇报页数 9 → **10 页**、时长 14–16 → **16–18 分钟**。

> - **更新（2026-09-11，第 8 页辨析）**：第 8 页屏幕内容A 补入**"第 1 行 vs 第 3 行"辨析**（**自沉积的非晶硅功能层** vs **外购的单晶硅衬底产品**；玻璃分别扮演"器件基片"与"厚下包层"），并新增 **Q8** 与 1 条汇报前检查项；配套辨析同步写入 [`衬底工艺对比_SOI_vs_SiOG.md`](../../../literature/材料体系分类/Si/衬底工艺对比_SOI_vs_SiOG.md)。第 8 页时长 2 → **2.5 min**。

## 目录

- [0. 先给结论](#0-先给结论)
- [1. 原材料表的准确改写](#1-原材料表的准确改写)
- [2. 汇报构思](#2-汇报构思)
- [3. 逐页内容与汇报文稿](#3-逐页内容与汇报文稿)
- [4. 专业术语表](#4-专业术语表)
- [5. 答辩时最可能被追问的问题](#5-答辩时最可能被追问的问题)
- [6. 证据索引](#6-证据索引)
- [7. 汇报前检查清单](#7-汇报前检查清单)

配套技术说明：

- [a-Si:H材料与1550 nm工艺说明](2026-09-09_a-SiH材料与1550nm工艺说明.md)：名称、氢钝化、PECVD、损耗预算、工艺链和测量要求。
- [EBL后硬掩模的作用与工艺顺序](2026-09-09_EBL后硬掩模的作用与工艺顺序.md)：曝光掩膜版、电子束胶、抗充电层与刻蚀硬掩模的区别。
- [衬底工艺对比：SOI vs SiOG](../../../literature/材料体系分类/Si/衬底工艺对比_SOI_vs_SiOG.md)：两种硅基衬底的层结构、六项优势、局限与选型建议——本稿**第 8 页**的详细依据。
- [对比分析：Q1-12 光栅耦合器 vs A2 波导超表面](../literature/2026-09-11_对比_Q1-12光栅耦合器_vs_A2波导超表面.md)：两类"导模↔自由空间"器件对**衬底（BOX 厚度、底部反射镜、超薄硅膜泄漏、表面质量）**的不同要求——本稿**第 8 页"器件类型 × 衬底"**块与两条新检查项的依据。
- [四类材料加工工艺路线对比](2026-09-11_四类材料加工工艺路线对比.md)：Si（PECVD a-Si:H + Al 硬掩模 + 氟基 ICP-RIE，含流程图）、Si₃N₄（免刻蚀/刻蚀型/DUV 量产三条子路线）、TiO₂（反图形 + ALD 填充 + 回刻，含流程图）、PMMA（三步成型/自由膜）的**参数级流程、失效模式与继承关系**——本稿**第 10 页**的详细依据。
- [熔融石英 ≠ 泛指的 SiO₂](2026-09-11_熔融石英与SiO2术语差别.md)：合成熔融石英 / 天然熔融石英 / 石英单晶 / 热氧化 SiO₂ / CVD 氧化硅 / 普通玻璃的**术语与工艺差别对照表**，以及"文献里的 SiO₂ 到底是哪一种"的引用口径——本稿**第 2 页**"术语澄清"块的依据。

## 0. 先给结论

> **总纲（2026-09-11 补）：四种材料不是"四选一"的取舍，而是分步推进的路线。**
>
> 1. **不做材料淘汰赛。**Si、Si₃N₄、TiO₂、PMMA 不是互相竞争、选一个淘汰另外三个，而是**能力与工艺风险逐级上升**的推进路线：每一步都解决上一步暴露的失效（损耗、透射、单晶硅、量产面积），并对齐我们当下的加工能力。
> 2. **第一步只做最简单的一步：熔融石英（HPFS 7980）上直接沉积 Si（PECVD a-Si:H）。**工艺链最短——玻璃衬底直接沉积、**不需要键合或层转移**、衬底透明（可背面测辐射方向图）；设备接受小片时优先 20×20 mm 方片，必须整片上机时再用 D100（[E13]）。
> 3. **第一步的器件目标是超表面波导，先做光栅耦合器。**先打通"导模 ↔ 自由空间"的**激励端**，对空间光辐射（方向、相位/波前、振幅、偏振）做调控，再叠加辐射端超表面。
> 4. **选材过程中的发现要如实讲：SOI（SOITEC 等）在文献与产业中用得最多。**Q1-12 用的就是 200 mm SOI（SOITEC，220 nm Si/1 µm BOX），项目的 L02、A1 也在 SOI 上。因此把 SOI 登记为**文献见证平台 + 后续迁移目标**，而不是第一轮起点；SiOG 为超薄硅膜/界面预制备/中红外场景备选（第 8 页）。
> 5. **四类材料的差异，先看加工方式再看光学指标。**三条加工哲学——**减法**（Si、Si₃N₄：胶→硬掩模→刻蚀）、**加法**（TiO₂：反图形胶孔→ALD 填充→回刻）、**免刻蚀**（PMMA、Si₃N₄ 的 PMMA 子路线：图案即器件）——见**第 10 页**与[四类材料加工工艺路线对比](2026-09-11_四类材料加工工艺路线对比.md)。

1. **Si + HPFS 7980 作为第一主线。**依据不是笼统的“硅最好”，而是已有 1550 nm、a-Si:H 纳米柱、熔融石英衬底三项同时满足的直接实验；高折射率也有利于在有限厚度内实现完整相位控制。[E2]
2. **不能无条件写“Si 损耗很低”。**高质量 c-Si 在通信波段的线性吸收低；项目拟直接沉积的 a-Si:H，其消光系数 `k`、缺陷态、含氢量和应力由 PECVD 配方决定，必须用本机同炉见证片实测。
3. **Si₃N₄是长距离低损耗波导备选。**文献中的极低传播损耗依赖膜厚、模式约束、退火和专用制造工艺，不能直接作为本项目 300 nm 薄膜的预期值。[E4]
4. **TiO₂是低吸收透射型器件备选。**项目文献已经证明 C 波段共振和玻璃上的制造模块，但尚无一篇文献同时证明“TiO₂纳米结构 + 熔融石英 + 1550 nm高效率实验”。[E6][E7][E8][E10][E11]
5. **PMMA用于快速工艺闭环或作为Si₃N₄上的扰动层。**PMMA与熔融石英折射率过于接近，不宜作为裸玻璃上的主光学层。[E5][E9]
6. **自由空间Si/玻璃与波导馈电Si/玻璃要分开表述。**C2直接证明自由空间a-Si:H/熔融石英器件；A1证明波导馈电设计与PECVD a-Si工艺模块，但衬底是SOI。把两者组合到HPFS 7980属于本项目的工程迁移。[E2][E3]
7. **衬底维度单列比较：常规场景 SOI，超薄硅膜/界面结构/中红外场景 SiOG。**本项目第一主线其实是第三条路线——a-Si:H 直接沉积在 HPFS 7980 玻璃上；SOI 是文献见证平台（L02/A1）与备选；SiOG（单晶硅膜 + 厚玻璃下包层）在超薄硅膜导波、界面预制备、中红外等场景有明确价值，但表面质量与供应链成熟度不及商用 SOI，需按场景选择。[E12]
8. **基片供应与成本（厂商询价，2026-09-11）**：厂商可加工直径为 **D100/D150/D200/D300**；HPFS 7980 标准级 0-AA 加工到 0.3 mm 与 0.5 mm、**不做其他处理、各 10 片**时，**D300 ≈ ¥7500/片、D100 ≈ ¥1250/片**（厂商注："数量太少，加工成本贵"）。第一轮一般面积建议为 **20×20 mm（4 cm²）**；若设备必须使用整片，则选 D100 而不是 D300。该报价为**询价估算**，不含面形/TTV/透过率等其他处理与检测。[E13]
9. **加工方式决定"哪一步能先做出来"，因此材料路线按加工难度排序。**Si 是**减法**（PECVD a-Si:H + **金属/氧化物硬掩模（Al / Al₂O₃ / Cr）** + 氟基 ICP-RIE，图 1）；Si₃N₄ 有**免刻蚀**（L01 的 PMMA-only）与**刻蚀型**（F-02 的 PECVD + ZEP520 + 氟基 RIE）两条子路线，另有 DUV 量产路线（F-01）；TiO₂ 是**加法**（反图形 EBL + **ALD 填充** + 回刻，图 2）；PMMA 是**免刻蚀**（旋涂 + EBL + 显影三步即成品）。第一轮之所以从 Si 起步，正是因为它是"高折射率材料里工艺链最短、且已有玻璃上 1550 nm 直接证据"的那一条。[E2][E14][E15][E16][E17]

### 证据等级

| 标记 | 含义 | 汇报中允许使用的措辞 |
| --- | --- | --- |
| `E1550` | 1550 nm附近直接实验 | “已经实测/已经制备” |
| `S1550` | 1550 nm数值仿真 | “计算表明/模型采用” |
| `P` | 其他波段或其他衬底上的工艺实验 | “证明工艺模块可行，仍需迁移验证” |
| `R` | 综述对多项工作的归纳 | “综述汇总/代表性记录”，不能当成本项目预期值 |
| `V` | 厂商产品资料 | “厂商等级或保证范围”，不能外推到未声明波段或薄片指标 |
| `D` | 本项目约束或工程判断 | “项目拟采用/第一阶段选择” |

`E1550/S1550/P/R/V/D` 是证据等级；正文的 `[E1]` 至 `[E18]` 是文末来源编号，两者不要混淆。

---

## 1. 原材料表的准确改写

| 材料体系 | 1550 nm特点 | 玻璃上主要工艺 | 项目定位 |
| --- | --- | --- | --- |
| Si | a-Si文献模型中 `n=3.43`；高折射率使结构紧凑。高质量c-Si线性吸收低，但PECVD a-Si:H的 `k` 必须实测 | 项目拟采用PECVD a-Si:H + EBL + Al₂O₃硬掩模 + ICP-RIE；高质量单晶Si-on-glass通常需要键合或层转移等集成步骤 | **主路线（D）** |
| Si₃N₄ | 化学计量膜 `n≈2.0`；通信波段波导可实现低传播损耗，但损耗数字与结构和工艺绑定 | PECVD或LPCVD；可刻蚀Si₃N₄，也可像L01一样仅图形化上层PMMA | **低损耗波导备选（D）** |
| TiO₂ | 不同1550 nm模型分别采用 `n=2.05`、`n=2.40`；部分文献的 `2.55` 是有效折射率，不是同一薄膜的材料范围 | 反图形EBL+ALD填充，或厚膜蒸发+硬掩模+RIE；面积扩展可评估TiO₂复合树脂UV-NIL | **自由空间透射器件备选（D）** |
| PMMA | L01在1550 nm采用 `n≈1.48`；与熔融石英 `n≈1.44` 的折射率差约0.04，裸玻璃上约束很弱 | 旋涂+抗充电层+EBL+显影，可直接保留为最终结构 | **工艺标定或Si₃N₄上层扰动（D）** |

### 为什么不能直接写“低损耗、高效率”

- 复折射率写为 `ñ=n+ik`；`n` 控制相位和约束，`k` 表征材料吸收，吸收系数为 `α_abs=4πk/λ`。
- **传播损耗**以 dB/cm 表示，除了材料吸收，还包含侧壁散射、弯曲损耗、衬底泄漏和工艺缺陷。
- **透射率**是穿过器件的总功率比例；**聚焦效率**是进入规定焦区的功率比例；**衍射效率**是进入目标衍射级的比例。三者不能混用。
- 高 `n` 能提高相位积累和模式约束，但不自动保证高效率；高深宽比、粗糙度或阻抗失配可能抵消材料优势。

---

## 2. 汇报构思

建议将这一部分拆成 10 页，时长约 16–18 分钟：

| 页码 | 直接回答的问题 | 建议时间 |
| ---: | --- | ---: |
| 1 | 材料选型按什么逻辑判断？ | 0.5 min |
| 2 | HPFS 7980 0-AA实际保证了什么？可得的晶圆规格与报价 | 2 min |
| 3 | 四类材料的光学差别是什么？ | 1.5 min |
| 4 | 为什么Si + 玻璃是第一主线？ | 2.5 min |
| 5 | Si₃N₄为什么是低损耗备选？ | 1.5 min |
| 6 | TiO₂为什么暂不作为主线？ | 1.5 min |
| 7 | PMMA为什么仍然值得保留？ | 1 min |
| 8 | 衬底为什么仍选 SOI、什么时候才需要 SiOG？（含"三种玻璃+硅"的辨析） | 2.5 min |
| 9 | 第一轮实验如何形成决策闭环？ | 1.5 min |
| 10 | 四种材料怎么推进？它们的**加工方式**差在哪？ | 2 min |

叙事顺序不是“四种材料各讲一遍”，而是：

```text
共同衬底边界
    ↓
统一光学指标与证据等级
    ↓
四种材料不是取舍：能力与风险逐级上升的推进路线（第 10 页）
    ↓
Si主路线的直接证据和工艺迁移
    ↓
三种备选材料分别解决哪一种失效
    ↓
衬底维度：SOI / SiOG / a-Si:H-on-glass 三路线按场景取舍
    ↓
用见证片和小尺寸coupon完成材料决策
```

---

## 3. 逐页内容与汇报文稿

### 第1页｜材料选择不是“谁折射率最大”

#### 屏幕内容

标题建议：

> 1550 nm玻璃基超表面的材料选择：光学能力、损耗、工艺与证据

四个判断问题：

1. 能否提供完整 `0–2π` 相位控制？
2. 损耗指材料吸收、波导传播损耗，还是器件效率？
3. 能否迁移到**直径 ≤250 mm、`t≥300 μm`** 的玻璃晶圆？
4. 结论来自 `E1550`、`S1550`、`P` 还是 `D`？

#### 口头文稿

> 这一部分不把四种材料排成**取舍**顺序——它们不是四选一，而是我们**一步一步推进项目**的路线：先做最简单的一步，再按器件需求逐级扩展（见第 10 页）。之所以不能简单排序，是因为高折射率、低损耗和高器件效率不是同一个概念。材料选择需要同时回答四个问题：第一，能不能在有限厚度内完成零到二π的相位控制；第二，损耗具体来自材料吸收、波导散射还是辐射过程；第三，工艺能不能迁移到我们**直径 ≤250 mm、厚度 ≥300 μm 的玻璃晶圆**上；第四，现有结论到底是1550纳米实验、仿真，还是其他波段的工艺参考。后续每个结论都会标明证据等级。

---

### 第2页｜HPFS 7980 0-AA：体材料等级不等于薄片完整规格

#### 屏幕内容

| 项目 | 7980 Standard 0-AA信息 | 对器件的意义 |
| --- | --- | --- |
| 项目尺寸 | 常规研发 **20×20 mm**；整片路线优先 **D100**；成品直径 `≤250 mm`、`t≥300 μm` | 属于项目/供应商约束，不是0-AA等级定义；D300 超出当前项目直径边界 |
| “0”夹杂等级 | 夹杂物总截面积 `≤0.03 mm²/100 cm³`；规格统计忽略直径 `≤0.10 mm` 的夹杂 | 降低体散射热点和缺陷风险，但不等于完全没有微小夹杂 |
| “AA”均匀性 | 632.8 nm测试条件下，使用轴方向的相对折射率不均匀性 `Δn≤0.5 ppm` | 降低基底引入的波前误差；是整块光程平均量，不是300 μm薄片的局部分辨率图 |
| 应力双折射 | `≤5 nm/cm` | 减少偏振串扰，但不等于器件没有应力双折射 |
| 条纹 | ISO 10110-4 Class 5 | 约束体材料条纹，不替代表面面形 |
| OH含量 | 800–1000 ppm | 不能据此直接宣称1550 nm吸收；需透过率或损耗实测 |

采购/验收必须另外写明：

- 总厚度变化 TTV、翘曲 bow/warp、表面面形与粗糙度；
- 平行度或楔角，以及双面镀膜要求；
- 1550 nm折射率、透过率及批次证书；
- 0-AA母材批次追溯；手册中的直接均匀性测试厚度边界不能自动外推到300 μm薄片。

#### 术语澄清：我们说的"玻璃"是**熔融石英**，不是泛指的 SiO₂

> 依据：[熔融石英 ≠ 泛指的 SiO₂](2026-09-11_熔融石英与SiO2术语差别.md)

- **"SiO₂" 是化学计量式，不是一种材料**：文献里同样写 SiO₂，可能指非晶玻璃、热氧化硅、CVD 氧化硅，甚至石英单晶。**看到 "SiO₂ substrate" 要先问是哪一种。**
- 本项目基片 = **Corning HPFS 7980 合成熔融石英**（SiCl₄ 火焰水解合成、**非晶**、金属杂质 ppb 级、OH 约 800–1000 ppm、`Δn≤0.5 ppm`、应力双折射 ≤5 nm/cm），**能独立成片**且 1550 nm 透明——这三条是我们选它的硬理由。

| 容易混的对象 | 它其实是什么 | 关键差别（对本项目） |
| --- | --- | --- |
| **热氧化 SiO₂**（SOI 的 BOX） | 长在硅上的非晶 SiO₂ | **不能独立当基片**；下方硅不透明 → 背面测不了；它只是**下包层**，不是我们的玻璃 |
| **石英单晶**（水晶） | **晶体** SiO₂ | 有本征**双折射**与压电性，不是各向同性光学基片；"石英"≠"石英玻璃" |
| **天然熔融石英 / 普通玻璃** | 非晶，但含 Al/Fe/Na 等 | 便宜、可达大尺寸；**近红外吸收与散射更高**，精密 1550 nm 光学不适用 |
| **SiOG 的玻璃** | 显示面板类玻璃（Gen 4.5） | 是**厚下包层**（0.5–1 mm），**不是熔融石英**；引用其表面质量数据不能算到我们基片上 |

- **一句话口径**：熔融石英不是"随便一块 SiO₂"，而是同时满足"**可独立成片 + 高均匀 + 低吸收 + 低 CTE + 透明**"的现实选择；把这三条讲清楚，第 2 页的 0-AA 讨论才站得住。

#### 两个与测量直接相关的估算

采用1550 nm处熔融石英相位折射率工程初值 `n≈1.444`、群折射率工程初值 `n_g≈1.463`：

```text
空气/玻璃单面菲涅耳反射：
R = ((n-1)/(n+1))² ≈ 3.3%

300 μm平行玻璃在近正入射下的自由光谱范围：
Δλ ≈ λ²/(2n_g t) ≈ 2.74 nm
```

以上为工程估算，不是Corning对1550 nm的保证值。约2.74 nm的条纹间隔还假定基片两面近似平行、近正入射，并且光源相干性和光谱仪分辨率足以观察条纹。产品手册中的7980折射率公式只声明至1128.95 nm；设计冻结前应取得供应商数据或实测。手册的材料属性表也没有把7980 Standard标为专用“IR transmittance”等级，因此不能只根据材料名称宣称C波段损耗已经获得供应商保证。[E1]

#### 屏幕内容（补）：可得的晶圆规格与厂商报价（询价记录，2026-09-11）

| 项目 | 厂商答复（HPFS 7980 加工厂商，2026-09-11） |
| --- | --- |
| 常规晶圆直径 | **D100 / D150 / D200 / D300**（mm） |
| 可加工参数 | **厚度公差、TTV、面形要求**等（本项目另需 1550 nm 透过率、翘曲、平行度/楔角） |
| 报价口径 | HPFS 7980 **标准级 0-AA** → 厚度 **0.3 mm 与 0.5 mm 各 10 片**、**不做其他处理** |
| **D300** | **≈ ¥7500 / 片** |
| **D100** | **≈ ¥1250 / 片** |
| 厂商备注 | "数量太少，加工成本贵" |

**成本含义（直接影响第一轮策略）**

1. 同规格下 **D300 单价约为 D100 的 6 倍**；第一轮若设备接受小片，应直接用 **20×20 mm 方片**，若必须整片上机则优先 D100，把 PECVD／椭偏／应力／刻蚀／光学测试的窗口跑通后再放大尺寸；
2. 报价按"各 10 片"给出，说明**小批量摊薄成本差**；若后续要 D200/D300 做 ≤250 mm 级验证，须提前做批量与预算规划；
3. 报价**不含**其他处理与检测（面形、TTV、1550 nm 透过率等验收项会增加费用）——与本节"0-AA 不等于薄片完整规格"的判断一致。

#### 口头文稿

> 我们选定的是Corning HPFS 7980标准级0-AA。这里的零和AA不能理解成尺寸或表面精度。零描述夹杂物等级，AA描述体材料折射率均匀性。它们能够降低散射热点和材料不均匀引起的波前误差，但不能代替薄片的总厚度变化、翘曲、表面粗糙度和面形要求。
>
> 项目的厚度条件是最薄可以做到300微米，也就是厚度下限，不是厚度上限。对于300微米薄片，应要求供应商提供母材批次和0-AA等级追溯，并单独验收薄片面形、TTV和翘曲。
>
> 在1550纳米处，我们可以先用1.444作为熔融石英相位折射率的工程初值，但Corning手册中的7980折射率公式只声明到1128.95纳米，所以不能把外推值写成采购保证。按相位折射率估算，空气到玻璃单面反射约3.3%；采用群折射率约1.463，300微米平行板在近正入射下的干涉条纹间隔约2.74纳米。测量窄带共振时必须使用空白参考片、轻微倾斜、楔角或减反射方案处理基片干涉。
>
> 再补一条采购口径，便于老师判断预算。厂商告知常规晶圆直径是 **D100、D150、D200、D300**，可加工的尺寸参数主要是**厚度公差、TTV 和面形要求**。我们按"7980 标准级 0-AA、加工到 0.3 毫米或 0.5 毫米、不做其他处理、各 10 片"询了一轮价：**D300 是每片七千五百元，D100 是每片一千二百五十元**；厂商同时说明数量太少、加工成本贵。也就是说同样规格下，大尺寸片子的单价约为小片的六倍。
>
> 这个价差直接影响第一轮策略：设备接受小片时，先用 **20×20 mm 方片**；必须整片上机时才用 **D100 晶圆**。两者都先把材料、刻蚀和光学测试窗口跑通，再考虑更大尺寸验证。同时要强调，这是**询价估算**，不含其他处理和检测，面形、TTV、1550 纳米透过率这些验收项都会让单价上浮；汇报时不要把它当成已确定的采购价。

---

### 第3页｜折射率影响结构尺寸，但不单独决定效率

#### 屏幕内容

| 材料 | 1550 nm参数依据 | 与玻璃的折射率差（工程估算） | 证据边界 |
| --- | ---: | ---: | --- |
| a-Si | `n=3.43` | 约1.99 | C2单元模型和器件实验；a-Si:H的`k`未给出 [E2] |
| Si₃N₄ | `n≈2.0` | 约0.56 | L01和Si₃N₄综述 [E4][E5] |
| TiO₂ | 不同模型为2.05或2.40 | 约0.61–0.96 | 不同论文输入，不能当成同炉薄膜范围 [E6] |
| PMMA | `n≈1.48` | 约0.04 | L01复合结构，不是裸玻璃强约束结构 [E5] |

> **为什么同一材料只能用在某些波段？（术语澄清）** 判据是材料的**电子/光学带隙 `E_g`**——它决定**透明窗口**；按 Moss 关系 `n⁴ ∼ 1/E_g`，**折射率越高、透明窗口越窄**（Si > TiO₂ > Si₃N₄ > PMMA 的 `n` 排序正好是其带隙与窗口的反序）。四类材料的 `E_g`、透明窗口与 1550 nm 可用性对照见 [T1 精读笔记 §八](../../../literature/材料体系分类/TiO2/1550波段/精读笔记_T1_Bayati_2019_构思结构与术语.md)。注意**不要把"电子带隙"与"光子带隙"混为一谈**：前者是材料属性（能不能吸收这个光子），后者是**周期性结构**的属性（哪些频率的光不能传播，即我们器件的能带与 BIC 所在）。

Bayati在同一1550 nm仿真任务中的几何初值：[E6]

| 材料 | 周期 | 柱高 |
| --- | ---: | ---: |
| Si | 775 nm | 1240 nm |
| TiO₂ | 790.5 nm | 1317 nm |
| Si₃N₄ | 930 nm | 1550 nm |

这些尺寸只说明趋势，不是项目加工图纸；更换薄膜 `n、k`、基底、目标NA和相位实现方式后必须重新优化。

#### 口头文稿

> 折射率的实部n决定相位传播和模式约束，消光系数k决定材料吸收。因此只给出n不能证明材料低损耗。Bayati在1550纳米对多种材料做了统一条件下的数值比较，Si、TiO₂和Si₃N₄采用的柱高依次约为1.24、1.317和1.55微米。趋势说明折射率越低，通常需要更高或更大的结构才能获得足够的相位变化。
>
> 但同一论文也指出，在数值孔径低于约0.6并完成重新优化后，不同折射率材料可以得到接近的聚焦表现。所以Si的核心优势是结构紧凑和实现高NA的潜力，而不是不经优化就一定效率最高。

---

### 第4页｜Si + HPFS 7980主路线：直接证据、工程迁移与验证门

#### 屏幕内容A：最直接的器件证据

Arbabi 2015（C2）：[E2]

- 波长1550 nm，a-Si:H纳米柱，500 μm熔融石英衬底；
- 柱高940 nm、六角周期800 nm；
- 直径200–550 nm覆盖完整 `0–2π` 相位；
- 周期单元仿真透射率大于92%；
- 焦距500 μm的器件聚焦效率大于82%；
- 焦距50 μm的另一器件实现 `0.57λ` FWHM。

**82%和0.57λ来自不同器件，不能合并成一个性能指标。**文中聚焦效率的分子是进入焦平面半径 `3×FWHM` 圆孔内的功率，也不等同于总透过率。

#### 屏幕内容B：建议的第一轮工艺链

```text
HPFS来料检查
  ↓
同批小尺寸见证片/coupon
  ↓
PECVD沉积a-Si:H〔项目拟采用；C2未披露沉积方式〕
  ↓
椭偏测1450–1650 nm的n、k、膜厚；用独立透射/反射或波导损耗复核低损耗；测应力、翘曲、粗糙度
  ↓
ZEP520A + EBL
  ↓
约70 nm Al₂O₃蒸发 + lift-off形成硬掩模
  ↓
C₄F₈/SF₆ ICP-RIE刻蚀a-Si:H
  ↓
SEM/AFM：CD、侧壁角、深度、底部残留和粗糙度
  ↓
1550 nm：透射/反射/相位/效率/偏振测试
```

C2直接支持从ZEP、Al₂O₃硬掩模到C₄F₈/SF₆刻蚀的图形转移，但没有披露a-Si:H沉积设备；“采用PECVD直接沉积到HPFS”是项目拟验证的步骤。[E2]

扩展解释见[a-Si:H材料与1550 nm工艺说明](2026-09-09_a-SiH材料与1550nm工艺说明.md)和[EBL后硬掩模的作用与工艺顺序](2026-09-09_EBL后硬掩模的作用与工艺顺序.md)。

#### 波导馈电边界

Hsieh 2023（A1）证明：[E3]

- 220 nm SOI波导、50 nm SiO₂间隔层、500 nm PECVD a-Si柱；
- 柱位置控制采样相位，柱直径控制向上散射强度；
- 直径100–300 nm时，向上耦合强度从0.01变化到2.20 mm⁻¹；
- 柱直径同时会引入附加相位，作者通过微调柱位置进行二次相位补偿；
- 示例器件的设计目标向上耦合份额 `η_up` 为1%或2.5%，论文没有把它作为实测总效率。

A1证明波导馈电的设计方法和PECVD/硬掩模/ICP-RIE模块，但其衬底是SOI，不是熔融石英。它不能单独证明HPFS上的波导馈电器件已经成熟。

#### 口头文稿

> Si作为第一主线，最强依据不是一句硅工艺成熟，而是已经存在1550纳米、非晶硅纳米柱和熔融石英衬底三项同时满足的实验。Arbabi使用940纳米高的a-Si:H柱，在800纳米周期下通过改变200到550纳米的直径实现完整相位覆盖。
>
> 最高82%的聚焦效率和最小0.57倍波长焦斑来自两片不同焦距的器件，不能合并。作者把实测效率相对仿真的约10%差异归因为玻璃背面约3%的反射，以及粗糙纳米柱造成约7%的散射。这说明工艺控制重点应放在背面反射、刻蚀侧壁和粗糙度，而不仅是能否把图形刻出来。
>
> 材料上还要区分c-Si和a-Si:H。高质量c-Si在通信波段线性吸收低，但高光强下仍可能存在双光子吸收。项目拟直接沉积的是a-Si:H，其消光系数和应力取决于PECVD配方，必须实测，不能直接套用c-Si参数。
>
> 对波导馈电，A1提供了很好的相位—振幅联合设计和PECVD工艺模块，但它使用SOI，而且示例的设计目标向上耦合份额只有1%或2.5%，不是实测总效率。柱直径在改变散射强度的同时还会改变相位，因此作者需要再微调柱位置补偿。我们的第一轮实验应先复现Si/玻璃材料和刻蚀闭环，再单独建立同时记录相位与散射强度的波导馈电元胞库，而不是把两篇论文的性能直接拼成一个已经验证的器件。

---

### 第5页｜Si₃N₄：低损耗的优势必须带着几何条件讲

#### 屏幕内容

- 化学计量Si₃N₄：`n≈2.0`，透明窗口约400–4000 nm。[E4]
- 通信波段传播损耗示例：[E4]

| 波导条件 | 文献总结的传播损耗 | 代价/边界 |
| --- | ---: | --- |
| 小于400 nm、中等约束 | 约0.1–0.3 dB/cm | 侧壁粗糙度重叠较强 |
| 先进减法工艺 | 0.004 dB/cm @1550 nm | 专用沉积、刻蚀和退火 |
| TriPleX低约束 | 0.00034 dB/cm @1570 nm | 弯曲半径可达1 cm |

沉积权衡：[E4]

- LPCVD约800 °C，膜质量较高；化学计量膜超过约400 nm时要处理张应力、开裂和翘曲；
- PECVD热预算较低，但硅烷体系含氢和较低致密度可能增加通信波段吸收；
- 1000–1200 °C高温退火可减少Si–H、N–H、O–H相关吸收，因此“PECVD沉积温度低”不等于整个超低损耗流程都是低温。

L01的直接玻璃证据：[E5]

- 300 nm PMMA / 300 nm PECVD Si₃N₄ / 180 μm熔融石英；
- 工作在1550 nm附近；
- 只图形化PMMA，Si₃N₄保持连续膜，因此没有Si₃N₄刻蚀侧壁；
- 论文样片180 μm厚度不满足本项目 `t≥300 μm`，只能证明物理和工艺概念。

效率边界：[E5]

- 补充材料S.11中的99%是1 mm长理想化数值设计，需要 `Q_min≈625`；
- 补充材料数值分析指出，正文低折射率对比系统的最低可实现Q在 `10⁴–10⁵`量级，同尺寸示例效率约1%；
- 高Q表示谱线窄、储能时间长，不自动意味着高出光效率。

#### 口头文稿

> Si₃N₄的优势主要体现在波导传播损耗，而不是高折射率。必须防止把文献中的记录值直接写成本项目的预期值。例如0.00034 dB每厘米来自低约束TriPleX结构，其弯曲半径可能达到厘米量级，并不适合所有紧凑超表面。
>
> L01给出了更贴近项目的1550纳米玻璃结构：300纳米PMMA、300纳米PECVD Si₃N₄和180微米熔融石英。这里Si₃N₄保持为连续膜，真正曝光的是PMMA，因此避开了Si₃N₄刻蚀和侧壁散射。它是一条工艺很短的波导漏波路线，但180微米只是论文样片参数，不应覆盖项目300微米厚度下限。
>
> L01补充材料中的99%和约1%都是数值设计或作者估计，不是样品的绝对效率实测。正文所用低折射率对比系统耦合较弱，大部分功率会继续留在导模中。因此如果项目优先长距离传播，Si₃N₄很合适；如果优先在短口径内强出光，就需要更强扰动或更长辐射口径。

---

### 第6页｜TiO₂：材料潜力成立，但C波段玻璃实验证据尚未闭环

#### 屏幕内容

证据分层：

- `S1550`：Bayati采用 `n=2.4`、柱高1317 nm；没有制造TiO₂器件。[E6]
- 其他1550 nm模型采用 `n=2.05`；部分文献的 `n_eff≈2.55` 是结构有效折射率，不能作为同一薄膜的材料范围。[E10]
- `E1550`：Fathi 2026在1567 nm测得GMR，`Q≈1125`；衬底为MQW/蓝宝石混合体系，不是熔融石英。[E7]
- `P`：Devlin在熔融石英上完成反图形EBL+ALD填充，非晶TiO₂ RMS粗糙度约0.738 nm；78%–82%效率来自可见光，不能标为1550 nm性能。[E8]

#### 三条路线不是一条串联流程

| 路线 | 基本流程 | 适用性与风险 |
| --- | --- | --- |
| 反图形EBL+ALD填充 | 正胶ZEP-520A曝光反图形并形成牺牲模 → 低温ALD填充 → Cl₂/BCl₃回刻 → 去胶 | 保形性和表面质量好；面对约1.3 μm高柱时沉积时间、厚胶稳定性和去胶需验证 |
| 厚膜蒸发+直接刻蚀 | 蒸发TiO₂ → EBL → Cr硬掩模 → 氟基RIE | 可形成微米级厚膜；应力、化学计量、侧壁和HPFS附着需重测 [E11] |
| TiO₂复合树脂UV-NIL | 模具压印 → UV固化 → 脱模 | 适合面积扩展；折射率低于致密TiO₂，并有收缩、残余层和批次波动 [E11] |

#### 口头文稿

> TiO₂的2.05到2.55不能作为一个固定材料范围使用。2.05和2.40来自不同仿真输入，2.55还可能是纳米柱模式的有效折射率。设计前必须对同炉见证片测量1500到1600纳米的n和k。
>
> 当前项目文献中，TiO₂的1550纳米高透射和高聚焦效率主要是数值结果。Fathi在1567纳米测得Q约1125的导模共振，证明TiO₂可以在C波段形成窄带共振，但衬底是量子阱和蓝宝石，不能代替TiO₂/HPFS验证。
>
> 玻璃上已经有反图形EBL加ALD填充等成熟模块，但对应效率实验主要在可见光。因此TiO₂应定位为低吸收透射型自由空间器件的备选；传播相位或消色差器件可以宽带，而GMR或qBIC仍然是窄带，不能把材料透明窗口宽等同于器件带宽宽。

---

### 第7页｜PMMA：价值在于缩短工艺闭环

#### 屏幕内容

L01的1550 nm直接证据：[E5]

- `n(PMMA)≈1.48`、`n(Si₃N₄)≈2.00`、`n(SiO₂)≈1.44`；
- 300 nm PMMA / 300 nm Si₃N₄ / 熔融石英；
- 100 keV、1 nA、750 μC/cm² EBL；
- BEAMER邻近效应修正；IPA:去离子水=3:1显影；
- PMMA保留为最终波导边界和扰动结构，不刻蚀Si₃N₄。

项目用途：

- EBL剂量和邻近效应校准；
- 玻璃充电与导电层验证；
- 线宽、孔径、拼接和均匀性验证；
- 作为Si₃N₄上层低折射率扰动；
- 不作为裸HPFS上的1550 nm主超表面。

Hirler 2026的全聚合物器件使用悬空300 nm PMMA膜，实测Q最高523；通过横向缩放，实测qBIC共振由551 nm调到838 nm，但没有1550 nm演示。悬空设计也不能作为PMMA直接贴玻璃的证据。[E9]

#### 口头文稿

> PMMA的优势是工艺短，而不是光学约束强。PMMA在L01中的折射率约1.48，熔融石英约1.44，折射率差只有约0.04，很难在裸玻璃上支撑强约束、高散射效率的独立纳米柱模式。
>
> L01能够工作，是因为PMMA下方还有折射率约2.0的连续Si₃N₄膜。PMMA负责定义边界和周期扰动，主要导模能量仍由Si₃N₄承载。因此应把它称为PMMA图案/Si₃N₄连续膜/玻璃复合平台。
>
> PMMA在项目中的最佳用途，是快速建立曝光、显影、抗充电和尺寸控制能力，或者作为Si₃N₄上的最终扰动层，而不是独立承担1550纳米主光学功能。

---

### 第8页｜衬底选择：SOI 还是 SiOG？

#### 屏幕内容A：先分清三条路线（本项目不是只有两种衬底）

> **先破解一个最容易产生的误解**：第 1 行和第 3 行听着都是"玻璃上的硅"，但它们**不是同一件事**。第 1 行是**我们自己"沉积"出来的非晶硅功能层**（项目工艺的第一步）；第 3 行 SiOG 是**厂商已经做好的"外购衬底"**（把**单晶**硅膜层转移到厚玻璃上）。差别在**硅的结晶形态、硅是从哪来的、玻璃扮演什么角色**三处——尤其是"**非晶**硅"与"**单晶**硅"。

| 路线 | 层级（谁提供） | 硅的形态与来源 | 结构 | 在项目中的角色 | 证据 |
| --- | --- | --- | --- | --- | --- |
| **a-Si:H on HPFS 7980** | **本项目工艺（自沉积）** | **非晶（a-Si:H）**，PECVD 低温直接长在玻璃上 | 熔融石英基片（项目基片：直径 ≤250 mm、`t≥300 µm`）上直接沉积非晶硅 | **第一主线**（见第 4 页） | E1550（C2）+ 本项目拟验证 [E2][D] |
| **SOI** | **外购衬底平台** | **单晶**（器件层），键合/Smart-Cut 制备后减薄 | 底硅 / BOX 1–2 µm / 单晶硅 220 或 340 nm | 文献见证平台（L02、A1）+ 备选 | E1550 [E3] + 成熟 CMOS 供应链 [E12] |
| **SiOG** | **外购衬底平台** | **单晶**（层转移硅膜），键合到玻璃后 RIE 减薄 | 玻璃（~500 µm–1 mm，**作厚下包层/载板**）/ 单晶硅膜（50–220 nm） | 超薄硅膜、界面结构、中红外场景备选 | P（TFT/波导演示）[E12] |

**第 1 行与第 3 行到底差在哪（四句话）**

1. **硅的结晶形态不同**：a-Si:H 是**非晶**（无序、含氢、缺陷与吸收偏高，典型波导损耗 1–10 dB/cm 量级）；SiOG 是**单晶**（有序、低损耗、可做长距离导波与有源器件）。超表面纳米柱只让光走几百纳米到几微米，所以**非晶硅够用**；一旦要**长距离传播**，就必须单晶——这正是 SOI/SiOG 存在的理由。
2. **硅从哪来不同**：第 1 行的硅是**我们自己 PECVD 沉积**的（无键合、无层转移，是本项目最短工艺链）；SiOG 的硅膜是**厂商层转移**上去的成品（买来即用，属"衬底产品"，我们只负责后面的图形化）。
3. **"玻璃"的角色与尺寸不同**：第 1 行的玻璃是**项目的器件基片**（HPFS 7980 薄片，直径 ≤250 mm、`t≥300 µm`，我们要在上面做器件）；SiOG 的玻璃是**0.5–1 mm 的厚下包层/载板**（作用是基本消除衬底泄漏、支持超薄硅膜导波）。两个都叫玻璃，但一个是"我们的基片"，一个是"厂商衬底里的下包层"。
4. **界面能不能预置不同**：第 1 行是**沉积界面**，做不了"事先埋好的底部光栅/反射镜"；SiOG 的键合界面在**层转移之前**可以预置底部结构——这是 SiOG 独有的价值点（第 8 页屏幕内容B/C 展开）。

#### 屏幕内容B：SOI vs SiOG 逐项对比

| 维度 | SOI | SiOG | 对项目的意义 |
| --- | --- | --- | --- |
| 下包层 | BOX 1–2 µm（薄） | 整块玻璃 500 µm–1 mm（极厚） | SiOG 基本消除衬底泄漏 |
| 衬底泄漏风险 | 常规 220 nm @1550 nm 已足够；**超薄硅膜/高阶模/中红外**风险上升 | 基本消除 | 常规场景该优势不凸显 |
| 硅膜厚度 | 220/340 nm 标准 | 可 RIE 减薄到 100/50 nm | SiOG 支持超薄硅膜导波（Yang 2005：75/130/185 nm） |
| 硅-玻璃界面 | 键合内部界面，**不可后处理** | 层转移前可预制备 | SiOG 可做底部光栅/反射镜/埋层电极 |
| 背面光学测量 | 底硅 @1550 nm 不透明，无法背面测 | 玻璃透明 | SiOG 便于背面测辐射方向图/耦合 |
| 电学 | 底硅为半导体，有寄生电导/电容 | 玻璃绝缘 | SiOG 利于高速调制器/有源器件 |
| 表面质量 | prime-grade，粗糙度低 | RIE 减薄表面较粗（TFT 迁移率 172 vs 223 cm²/V·s，另有陷阱态） | **高 Q BIC/qBIC 不利** |
| 供应链 | CMOS 主流（200/300 mm 晶圆） | 非主流，面板级（Gen 4.5，730×920 mm） | SiOG 流片周期长、工艺窗口窄、成本高 |
| 热导率 | 硅 ~150 W/m·K | 玻璃 ~1 W/m·K | 对无源超表面影响小，对有源器件不利 |
| 额外缺陷 | — | 氢注入剥离残余缺陷 / KOH 腐蚀表面损伤 | 需脱氢/退火恢复材料质量 |

#### 屏幕内容C：按场景的选择结论

| 场景 | 选择 | 理由 |
| --- | --- | --- |
| 常规 220 nm SOI 波导 + 超表面、第一轮验证 | **SOI** | CMOS 兼容、供应链成熟、表面质量高；1550 nm 下 BOX 已足够 |
| 高 Q BIC/qBIC 共振结构 | **SOI（优先）** | 表面粗糙度直接决定散射 Q；SiOG 粗糙度可能压低 Q |
| 超薄硅膜（<100 nm）超表面 | **SiOG** | 无衬底泄漏、支持超薄硅膜导波 |
| 需要底部反射镜/埋层电极/界面光栅 | **SiOG** | 键合前可预制备界面结构 |
| 大面积/面板级制造；中红外（>2.5 µm） | **SiOG**（潜在） | Gen 4.5 面板级；玻璃在中红外透明 |

#### 屏幕内容D：器件类型 × 衬底——两类"导模↔自由空间"器件对衬底的要求不同

> 依据：[对比分析：Q1-12 光栅耦合器 vs A2 波导超表面](../literature/2026-09-11_对比_Q1-12光栅耦合器_vs_A2波导超表面.md)（甲 = 激励端，乙 = 辐射端）

| 衬底相关需求 | 甲：光栅耦合器（Q1-12 Taillaert 2006，激励端） | 乙：波导超表面（A2 Tanhayivash 2025，辐射端） |
| --- | --- | --- |
| 下包层 / BOX 厚度 | **关键设计变量**：1 µm（标准、非最优）→ 1.45 µm 最优，效率 37% → 53% | 需低损耗 slab 与包层；**超薄硅膜时 BOX 不足会把模场泄入衬底** |
| 底部反射镜 | **关键**：+ 2-pair Si/SiO₂ 底部反射镜 61% → 79%，全优化 **92%** | 同样受益（C7：亚 dB 级耦合器全部使用底部反射器） |
| 界面能否预处理 | SOI 键合界面封在内部，**不可后处理** | 同；但 **SiOG 层转移前可预置**底部光栅/反射镜 |
| 背面测量 | 以晶圆级表面测试为主 | 需测辐射方向图/远场 → **透明衬底可背面测量** |
| 表面质量 | 浅刻蚀 70 nm，对表面较宽容 | 高深宽比 Si-bar，**侧壁粗糙直接吃效率**（该文效率仅 16%） |
| 自由度 vs 效率 | 自由度≈1–3 个；效率 **92%（理论）/ >30%（实测）** | 逐元胞相位+振幅；效率 **16%（仿真）** |

**由器件类型反推衬底（三条结论）**

1. 要冲**高效率单模 I/O**（甲类）→ SOI 务实；但 79% → 92% 的层叠优化绕不开**底部反射镜**，SOI 上需额外键合/外延，而 **SiOG 的"界面预制备"恰好提供这条路径**——这是 SiOG 最被低估的价值点。
2. 要**波前/发射自由度 + 超薄硅膜**（乙类）→ SiOG 优势明确（无衬底泄漏），但 SiOG 硅膜的表面粗糙度恰好伤害乙类本就很低的效率。
3. **第一轮验证**仍取"常规 220 nm SOI + 浅刻蚀光栅耦合器 + 超表面辐射端"这一证据最完整的组合；本项目第一主线 a-Si:H on HPFS 7980 相当于用玻璃衬底直接沉积非晶硅、绕开键合与层转移。

#### 口头文稿

> 讲完四种材料之后，还需要单独澄清一个维度：衬底。我们其实有**三条**路线，不是两条。第一条也是第一主线，是在 HPFS 熔融石英上直接沉积非晶硅——这是第 4 页一直在讲的路线。第二条是 SOI，也就是文献里最常用的见证平台：我们的 L02 复现和 Hsieh 2023 都在 SOI 上，而且它有成熟的 CMOS 供应链和很好的表面质量。第三条是 SiOG，把单晶硅膜转移到玻璃上。
>
> 这里要先点破一个很容易混淆的地方：第一条和第三条听起来都是"玻璃上的硅"，但它们**不是一回事**。第一条是**我们自己沉积的非晶硅**，玻璃是我们项目的器件基片；第三条是**厂商把单晶硅膜转移到厚玻璃上**的成品衬底，玻璃是衬底里的厚下包层。也就是说，**一个是"我们做的功能层"，一个是"买来的衬底平台"**。更关键的差别是硅的结晶形态：非晶硅是有序性缺失、含氢、损耗偏高的材料，但我们的超表面纳米柱只让光走几百纳米到几微米，所以够用；一旦要做长距离低损耗导波，就必须用单晶硅——那才是 SOI 和 SiOG 的用武之地。
>
> SiOG 的优势很好记。它的下包层从 SOI 的一到两微米氧化层，变成了半毫米到一毫米的整块玻璃，因此基本消除了衬底泄漏；它支持五十到一百纳米的超薄硅膜导波，这一点 SOI 做不到；硅和玻璃的界面在层转移**之前**可以预先做底部光栅、反射镜或埋层电极，而 SOI 的键合界面封在里面、无法后处理；玻璃既绝缘又透明，我们可以从背面测辐射方向图，同时避开底硅的寄生电导。
>
> 但代价必须同时讲清楚，否则会误导选型。第一，SiOG 的硅膜是减薄得到的，表面粗糙度高于商用 SOI 的一级表面——Corning 白皮书里 SiOG 的 TFT 迁移率是一百七十二，SOI 是二百二十三，而且有陷阱态；这意味着散射损耗可能更高，对我们最关心的高 Q 共振不利。第二，它不是 CMOS 产线主流，可获得性、周期与成本都不如 SOI。第三，玻璃热导率比硅低约两个数量级，对无源超表面影响不大，但不利于高功率有源器件。
>
> 所以结论要**按场景**说，而不是二选一。常规二百二十纳米 SOI 在 1550 纳米下两微米 BOX 已经足够，衬底泄漏不是主要矛盾，第一轮验证用 SOI 最务实；只有当我们确实需要超薄硅膜、需要在界面预置结构，或者做到中红外与面板级面积时，SiOG 的优势才真正凸显。也就是说，SiOG 是"特定场景的解法"，不是"更先进所以应该换"。
>
> 还有一层更细的判据：**衬底必须和器件类型一起看**。我们这条链路里的两个器件对衬底的要求并不一样。激励端的光栅耦合器最敏感的是**氧化埋层厚度**——Taillaert 的层叠优化里，把 BOX 从一微米改到一点四五微米，效率就从百分之三十七升到五十三；再往下要加底部反射镜，效率才从六成一路上升到七成九、最终优化到九成二。也就是说，高效率光栅耦合器几乎一定需要底部反射镜，而 SOI 的键合界面封在里面、没法后处理；这恰恰是 SiOG 这种"层转移之前可以预置底部结构"的平台的价值所在，这一点比它"下包层厚"更容易被忽略。
>
> 辐射端的波导超表面则不同：它怕的是**超薄硅膜下的衬底泄漏**和**侧壁粗糙散射**——前者是 SiOG 的优势场景，后者反而是 SiOG 的短板，因为它的硅膜是减薄得到的。所以最终结论是：**衬底不是"越先进越好"，而是跟着器件类型走**；第一轮用常规二百二十纳米 SOI 加浅刻蚀光栅、再加超表面辐射端，是证据最完整的组合。

---

### 第9页｜项目决策与第一轮实验闭环

#### 屏幕内容

```text
第一主线：HPFS 7980 + PECVD a-Si:H + EBL + Al₂O₃硬掩模 + ICP-RIE
          │
          ├─ a-Si:H的k、应力或均匀性不达标
          │      → 优化PECVD，或转Si₃N₄
          │
          ├─ 深刻蚀侧壁/粗糙度不达标
          │      → 降低结构高度并重优化，或评估TiO₂反填充
          │
          ├─ 器件核心转为长距离低损耗传播
          │      → Si₃N₄优先
          │
          └─ 仅需快速验证曝光和图案
                 → PMMA或PMMA/Si₃N₄
```

#### 实验关口

| 阶段 | 必测量 | 本阶段回答的问题 |
| --- | --- | --- |
| 玻璃来料 | 尺寸、TTV、翘曲、面形、粗糙度、双折射、1550 nm透过率 | 0-AA母材质量能否转化为合格薄片？ |
| 连续薄膜 | 椭偏拟合1450–1650 nm的`n、k`、膜厚分布、应力、AFM粗糙度、附着力；另做透射/反射或波导损耗验证 | 本机a-Si:H是否具备进入图形化的条件？椭偏拟合`k≈0`是否只是触及检测下限？ |
| 刻蚀DOE | 刻蚀速率、掩模选择比、CD偏差、侧壁角、残留、粗糙度 | 可制造元胞范围在哪里？ |
| 周期元胞 | 透射/反射、共振位置、相位或散射强度 | 实际材料和几何是否与仿真一致？ |
| 完整器件 | 效率、带宽、焦斑/远场、偏振和角度敏感性 | 是否达到进入尺寸放大的性能门？ |
| 最终尺寸适配（直径 ≤250 mm） | 设备载台、载片方式、膜厚均匀性、应力翘曲、曝光拼接 | coupon 工艺能否迁移到最终**晶圆尺寸**？ |

具体膜厚、CD和侧壁角公差不在没有灵敏度分析时凭经验填写。应先将实测 `n、k` 带回RCWA/FDTD模型，扫描几何误差，再由允许的效率下降、相位误差和共振漂移反推出制造公差。

#### 收尾文稿

> 综合现有证据，Si的优势是折射率高、结构紧凑，而且已有1550纳米a-Si:H加熔融石英的直接实验，因此适合作为第一主线。这个选择并不意味着我们已经证明本机PECVD a-Si:H低损耗；真正的项目结论要由同炉见证片的n、k、膜厚、应力和粗糙度建立。
>
> Si₃N₄适合传播距离较长、波导损耗优先的方案；TiO₂适合低吸收透射型自由空间器件，但仍缺少HPFS上的C波段直接实验；PMMA主要承担工艺标定和低折射率扰动层功能。
>
> 第一阶段不直接加工大尺寸整片晶圆，而是优先使用同批 **20×20 mm HPFS 方片**，依次完成薄膜、刻蚀、元胞和器件验证；若设备只接受整片，则以 D100 代替。通过这些关口后，再进入更大尺寸晶圆的设备夹持、膜厚均匀性、应力和曝光拼接验证。

---

### 第10页｜四种材料不是取舍：推进路线与加工方式差异

> 详细依据：[四类材料加工工艺路线对比](2026-09-11_四类材料加工工艺路线对比.md)

#### 屏幕内容A：先纠正一个口径——不是"四选一"，是分步推进

```text
第 0 步（本项目起点，工艺最短）
  熔融石英 HPFS 7980 + PECVD a-Si:H  ← 光栅耦合器（激励端）+ 波导超表面
        │  需要更长传播距离 / 更低波导损耗
第 1 步  Si₃N₄ 平台（免刻蚀 or 刻蚀型；量产可走 DUV）
        │  需要透射型高折射率器件
第 2 步  TiO₂（ALD 反填充 或 厚膜直接刻蚀）
        │  需要单晶硅 / 更成熟的代工与供应链
第 3 步  SOI（SOITEC 220 nm 标准）/ SiOG（超薄硅膜、界面预制备）
   并行  PMMA —— 最快工艺闭环与最终低折射率结构
```

- 四条不是候选淘汰关系，每一步都解决上一步暴露的失效；
- **第一步 = 玻璃上直接沉积 Si**：无键合/层转移、衬底透明（可背面测方向图）；一般采用 20×20 mm 方片，设备只接受整片时采用 D100（询价约 ¥1250/片）[E13]；
- **第一步器件 = 超表面波导，先做光栅耦合器**：先打通"导模 ↔ 自由空间"的激励端，再做辐射端调控；
- **选材中的发现**：**SOI（SOITEC 等）在文献与产业中用得最多**（Q1-12 = 200 mm SOI/SOITEC、220 nm Si/1 µm BOX；L02、A1 也在 SOI 上）→ 登记为**文献见证平台 + 迁移目标**，不是第一轮起点[E18]。

#### 屏幕内容B：四类材料的加工方式对比

| 材料 | 图形化 | 转移/填充 | 刻蚀 | 主要工艺风险 | 依据 |
| --- | --- | --- | --- | --- | --- |
| **Si**（a-Si:H，本项目起点） | PECVD 沉积 + 正胶 + EBL | **60 nm Al lift-off 作硬掩模**（C2/Arbabi 用 Al₂O₃、F-12/F-17 用 Cr，同属金属/氧化物硬掩模） | **氟基 ICP-RIE** 刻 a-Si:H → 湿法去 Al | 刻蚀选择比/侧壁粗糙、Al 残留、双面套刻（本轮不做） | D5 Li 2022（图 1）[E14]；Q1-11、C2 |
| **Si₃N₄** | ① 免刻蚀：**只图形化 PMMA** ② 刻蚀型：ZEP520 + EBL ③ 量产：**248 nm DUV** | ① 无掩模 ② 胶直接作掩模 ③ BARC + 化学放大胶 | ① **不刻蚀** ② CHF₃/SF₆/N₂ RIE ③ CF₄/O₂ 刻 Si₃N₄ | PECVD 含氢与应力（薄玻璃开裂）、刻蚀选择比、拼接 | L01 [E5]；F-02；F-01 [E16] |
| **TiO₂** | **反图形 EBL**（ZEP 520A，150 kV）→ 胶孔阵列 | **ALD 沉积 TiO₂ 填孔** | **RIE 回刻（etchback）** 过生长层 → Remover PG 去胶 | 填充空洞/缝隙、回刻过冲、ALD 厚度均匀性、窄带 GMR 对厚度极敏感 | T6 Fathi 2026（图 2）[E15]；F-11、F-26 |
| **PMMA** | **旋涂 + EBL + 显影即成品**（PMMA 兼作胶与结构） | 无需掩模；可选牺牲层释放成自由膜 | **无沉积、无刻蚀** | 折射率对比低（n≈1.48）、需承载层或悬空、尖角撕裂、抗充电 | L01 [E5]；L04 Hirler 2026 [E17] |

#### 屏幕内容C：Si 的流程（图 1）与 TiO₂ 的流程（图 2）——两条相反的路线

![图 1｜Si：PECVD a-Si:H + 铝硬掩模 + 氟基 ICP-RIE（D5 Li 2022，Figure S10）](figures/fig_Si_D5_Li2022_doublet_EBL_Al_hardmask.png)

**图 1｜Si 超表面加工**：Silica + PECVD a-Si:H → 旋涂胶 → EBL → 镀铝 → lift-off → 刻蚀 → 去铝；翻面重复做 **MS2**，MS1/MS2 之间是 **dielectric spacer**。[E14]

| 步骤 | 参数（D5 Li 2022） |
| --- | --- |
| 衬底 | **902 µm 熔融石英**（兼作 dielectric spacer，n=1.44） |
| 功能层 | **两面各 PECVD 880 nm a-Si:H**（Oxford Plasmalab 100） |
| 胶/抗充电 | ZEP520A 正胶；**Espacer 300Z** |
| 图形化 | **EBL（Raith150）** + ZED-N50 显影（写 MS1 与对准标记） |
| 硬掩模 | **60 nm Al 电子束蒸发 + lift-off**（ZDMAC） |
| 刻蚀 | **氟基 ICP-RIE**（Oxford Plasmalab System 100） |
| 去掩模 | 湿法去除残余铝；翻面套刻做 MS2 |

![图 2｜TiO₂：反图形 + ALD 填充 + 回刻（T6 Fathi 2026，Figure S9）](figures/fig_TiO2_T6_Fathi2026_ALD_gapfill.png)

**图 2｜TiO₂ 超表面加工**：ZEP520A 旋涂 → EBL 写**胶孔（反图形）** → **ALD 沉积 TiO₂ 填孔** → **回刻** → 去胶。[E15]

| 步骤 | 参数（T6 Fathi 2026） |
| --- | --- |
| 衬底/功能层 | Al₂O₃(sapphire) + 键合转移 **16 周期 GaAs/AlGaAs MQW**（≈595 nm） |
| 胶/抗充电 | **ZEP 520A**（3800 rpm 45 s；90 °C 3 min + 180 °C 3 min）；ESPACER 300 |
| 图形化 | **EBL 150 kV、1 nA**；o-xylene 显影 → 胶孔阵列 |
| 填充 | **ALD TiO₂** 保形填入胶孔 |
| 回刻/去胶 | **RIE 回刻**过生长层；**Remover PG** 去胶 |
| 结构结果 | 柱高 **390 nm**、半径 230 nm、周期 891/650 nm；GMR 实测 1.567 µm |

**一句话对比**：Si 是"**先沉积整层膜，再用硬掩模把不要的部分刻掉**"（减法）；TiO₂ 是"**先用胶孔定义形状，再把材料填进去，最后磨平**"（加法）。图形**极性相反**，关键设备也相反（ICP-RIE ↔ ALD）。

#### 屏幕内容D：三条加工哲学（给老师的对比轴）

| 哲学 | 代表 | 图形从哪来 | 优点 | 代价 |
| --- | --- | --- | --- | --- |
| **减法** | Si、Si₃N₄（刻蚀型） | 胶图案 → 硬掩模 → 刻蚀 | 膜质量可控、柱高自由 | 需刻蚀能力；侧壁粗糙/掩模残留直接影响效率 |
| **加法** | TiO₂ | 胶孔（反图形）→ ALD 填充 | 高折射率材料无需深刻蚀 | ALD 慢、易有缝/空洞、必须回刻 |
| **免刻蚀** | PMMA、Si₃N₄(PMMA 子路线) | 胶图案**本身就是器件** | 三步成型、迭代最快、无危险化学品 | 折射率对比低，依赖承载层或悬空设计 |

#### 屏幕内容E：第一轮继承哪一段、延后哪一段

| 第一轮 | 决定 | 理由 |
| --- | --- | --- |
| **继承** | PECVD a-Si:H + **EBL（PMMA 950K 或 ZEP520A）+ Espacer 抗充电** + **金属/氧化物硬掩模（Al / Al₂O₃）** + 氟基 ICP-RIE | 与图 1 的 Si 模块一致（掩模材料可按 C2 的 Al₂O₃ 或 D5 的 Al 选择），且与 L01/L04/F-02 的曝光—显影—抗充电参数互证 |
| **延后** | 双面套刻（MS1/MS2）、ALD 反填充（TiO₂）、DUV 量产（Si₃N₄）、自由膜释放（PMMA） | 分别属于第 1–3 步或量产阶段；第一轮不需要 |
| **新增关口** | 刻蚀 DOE（速率、掩模选择比、CD 偏差、侧壁角、残留、粗糙度） | 第 9 页已有该关口，本轮把它与"Al 硬掩模"绑定 |

#### 口头文稿

> 这一页先把一个容易误解的口径说清楚：这四种材料**不是让我们四选一、选一个淘汰另外三个**。它们是我们**一步一步推进项目的路线**——每一步解决上一步暴露出来的问题，同时对齐我们当下真有的加工能力。所以我们要先从**最简单的一步**做起，就是**在熔融石英玻璃上直接沉积硅**：玻璃衬底直接沉积，不需要键合、不需要层转移，衬底还是透明的，可以从背面测辐射方向图；若平台接受小片，先用 20×20 mm 方片试错；若必须整片上机，则采用 D100，现有询价约每片一千二百五十元。
>
> 第一步的器件目标，是**超表面波导，而且先做光栅耦合器**——先把"导模进、自由空间出"的**激励端**打通，再在它上面叠加超表面，对空间光辐射的方向、相位和振幅做调控。这里要如实说明一个选材过程中的发现：找材料的时候我们发现，**SOI 用得最多**，市面上主要是 SOITEC 这类厂商供货，文献里也最常见——比如我们这个方向的光栅耦合器基准文献用的就是两百毫米 SOI，顶层硅两百二十纳米、埋氧一微米。但我们把它定位成**文献见证平台和后续迁移目标**，而不是第一轮起点，因为直接买 SOI 意味着在别人的键合片上做工艺，而我们的第一步恰恰要验证"玻璃上自己沉积的硅"这条链；至于单晶硅平台，第 8 页已经讲过 SOI 与 SiOG 的场景判据。
>
> 接下来讲这一页真正的新内容：**四类材料的加工方式差别**。可以归纳成三条哲学。第一条是**减法**，代表就是硅：先沉积整层非晶硅，再用**铝硬掩模**把图案转移下去，最后用**氟基 ICP-RIE**刻出八百八十纳米高的柱子——第一张图就是这条路线，它出自我们库里 D5 那篇平面望远镜，支持信息里的 S10 图，流程是旋胶、电子束曝光、镀六十纳米铝、剥离、刻蚀、去铝；那篇文章还把样品翻面，用对准标记在另一面做了第二个超表面，我们第一轮只做单面，所以这一步可以省掉。硬掩模材料不唯一：C2 那篇用的是氧化铝，F-12、F-17 用的是铬，逻辑完全一样。第二条是**加法**，代表是二氧化钛，流程正好相反：第二张图是 T6 那篇的 S9 图，先曝光出**胶孔**，再用**原子层沉积把二氧化钛填进孔里**，最后**回刻**掉多余的部分——图形极性和关键设备都跟硅相反。第三条是**免刻蚀**，代表是 PMMA：旋涂、曝光、显影，图案本身就是器件，三步成型，但它折射率只有一点五左右，必须靠氮化硅承载或者做成悬空膜。
>
> 所以我们的第一轮真正要继承的，是硅这条减法链里最关键的几个模块：PECVD 非晶硅、电子束曝光加抗充电、**铝硬掩模**、氟基 ICP-RIE；要新增的关口是刻蚀 DOE——刻蚀速率、掩模选择比、线宽偏差、侧壁角和残留。把这条链在光栅耦合器上跑通，后面氮化硅的刻蚀型路线、二氧化钛的反填充、以及向 SOI 迁移，要用到的工艺模块基本都已经覆盖了。

> **素材版权提示（汇报前必读）**：图 1 出自 *Nanophotonics*（De Gruyter，开放获取）；图 2 出自 *Nature Nanotechnology* 2026 支持信息（© Springer Nature，**非开放获取**），当前仓库为 **Private**，**公开前必须移除或替换**该图。两张图均为项目内截图，非重新绘制。

---

## 4. 专业术语表

| 术语 | 汇报中的简明解释 |
| --- | --- |
| `n` | 折射率实部，决定相位积累、波长压缩和模式约束。必须注明波长和薄膜制备条件。 |
| `k` | 消光系数，描述材料吸收；`α_abs=4πk/λ`。仿真设`k=0`只表示忽略吸收。 |
| `n_eff` | 波导或纳米结构模式感受到的有效折射率，不一定等于块体材料折射率。 |
| 线性吸收 | 单光子、功率近似成正比的吸收过程。通信波段高质量c-Si的线性吸收低。 |
| 双光子吸收（TPA） | 高光强下两个光子同时被吸收的非线性过程；判据是 **2hν ≥ 带隙**（1550 nm 时 2hν = 1.60 eV）。**c-Si（1.12 eV）与多晶硅确定有；a-Si:H（Tauc 隙 1.6–1.8 eV）处于临界**，只能实测——机制与测量方案见 [a-Si:H 工艺说明 §7.1](2026-09-09_a-SiH材料与1550nm工艺说明.md)。 |
| 高折射率反差 | 纳米结构与周围介质之间较大的折射率差，有利于模式约束和短距离相位积累。 |
| Meta-atom | 构成超表面的单个亚波长结构，例如Si纳米柱。 |
| `0–2π`相位覆盖 | 元胞库能够提供完整一个光学相位周期，是任意波前整形的基础。 |
| 传播损耗 | 单位通常为dB/cm，包括材料吸收、散射、弯曲和衬底泄漏。 |
| 聚焦/衍射效率 | 进入规定焦区或目标衍射级的功率比例；必须说明分母和积分区域。 |
| PECVD | 等离子体增强化学气相沉积；温度较低，但含氢量、膜密度、应力和损耗需验证。 |
| LPCVD | 低压化学气相沉积；膜质量通常较高，但温度高，厚膜应力较大。 |
| ALD | 原子层沉积；逐层、自限反应，保形性好但厚膜沉积慢。 |
| EBL | 电子束曝光；分辨率高但串行写入，绝缘玻璃通常需要抗充电处理。 |
| PEC | 邻近效应修正；补偿电子在胶和衬底中的散射造成的局部剂量偏差。 |
| NIL | 纳米压印；通过母模并行复制结构，适合面积扩展，但需控制残余层和缺陷。 |
| 硬掩模 | 位于光刻胶和目标薄膜之间的耐刻蚀层，例如Al₂O₃或Cr。 |
| Lift-off | 先沉积掩模材料，再溶解底部光刻胶，使非目标区域材料一同剥离。 |
| ICP-RIE | 高密度反应离子刻蚀；通过离子方向性和化学反应获得深而较垂直的侧壁。 |
| 深宽比 | 结构高度与最小横向尺寸之比；越高越难刻蚀、填充、去胶和干燥。 |
| GMR | 导模共振；周期结构把自由空间光耦合进可泄漏导模，通常产生窄带响应。 |
| BIC/qBIC | BIC是不向自由空间辐射的束缚态；小幅破坏对称性后成为可激发的qBIC。 |
| Q因子 | 近似为`Q=λ₀/Δλ`；Q越高谱线越窄，但耦合过弱时不一定有高出光效率。 |
| NA | 数值孔径，`NA=n sinθ`；NA越高通常焦斑越小，制造和采样要求越高。 |
| FWHM | 光强降到峰值一半处的光斑全宽，用于描述焦斑或谱线宽度。 |
| TTV | Total Thickness Variation，整片最大厚度和最小厚度之差。 |
| Fabry–Pérot条纹 | 两个近似平行表面之间的多次反射形成的周期性光谱起伏。 |

---

## 5. 答辩时最可能被追问的问题

### Q1：既然Si₃N₄和TiO₂损耗更低，为什么仍选Si？

> “低损耗”要对应具体指标。Si₃N₄的优势是长距离波导传播；TiO₂具有低吸收潜力，但项目库尚缺TiO₂/熔融石英/1550 nm高效率直接实验。Si已有直接C波段玻璃器件证据，并能以更紧凑结构实现完整相位。因此先选Si建立器件和工艺闭环，同时把实际a-Si:H的`k`作为第一道淘汰门。

### Q2：为什么不直接采用c-Si？

> c-Si在通信波段材料性能好，但它不能像a-Si:H一样简单地低温直接沉积到熔融石英。直接Si-on-glass通常涉及键合、层转移或特殊结晶过程。第一轮优先PECVD a-Si:H是为了降低集成复杂度，不代表a-Si:H的损耗已经默认合格。

### Q3：L01已经用了180 μm玻璃，为什么本项目300 μm还要重新验证？

> 180 μm证明的是该论文结构的物理和实验可行性；本项目的300 μm是几何下限。厚度改变会改变基片Fabry–Pérot条纹、机械刚度、端面处理和夹持方式，且HPFS 7980 0-AA也不是L01明确声明的玻璃等级，所以不能直接继承。

### Q4：TiO₂不是公认的低损耗材料吗？

> 材料方向上可以说“具有低吸收潜力”，但器件结论必须落到同炉薄膜的`n、k`以及目标衬底和波段。当前证据分别证明了1550 nm仿真、1567 nm非玻璃衬底实验和玻璃上的可见光制造，三部分尚未在同一个器件中闭环。

### Q5：为什么不直接在最大直径（≤250 mm）的整片晶圆上做第一片？

> 文献没有直接证明该尺寸上的PECVD均匀性、薄膜应力、载台兼容性和EBL拼接。先用同批 coupon（默认 20×20 mm）建立材料和刻蚀窗口，能够把材料失效、图形失效和尺寸放大失效分开，避免一次大样失败后无法定位原因。若平台必须使用整片，厂商询价显示同规格下 **D300 单价（≈¥7500/片）约为 D100（≈¥1250/片）的 6 倍**，所以应先用 D100。[E13]

### Q6：SiOG 的下包层这么厚、还能从背面测量，是不是应该直接换成 SiOG？

> 要按场景判断，而不是按"谁更先进"。SiOG 的价值集中在三处：超薄硅膜（<100 nm）导波、硅-玻璃界面需要预制备底部光栅/反射镜/埋层电极、以及中红外或面板级面积。常规的 220 nm SOI 在 1550 nm 下用 1–2 µm BOX 已经足够，衬底泄漏不是主要矛盾；而 SiOG 的硅膜是减薄得到的，表面粗糙度与陷阱态会直接变成散射损耗——对我们最关心的高 Q qBIC 是不利的。此外 SiOG 不是 CMOS 主流，供应链成熟度、流片周期与成本都不如 SOI。因此第一轮验证仍以 SOI/a-Si:H 路线为主，SiOG 作为特定场景的备选记录在案。

### Q7：那本项目第一主线为什么既不是 SOI 也不是 SiOG？

> 因为第一主线是"a-Si:H 直接沉积到 HPFS 7980 玻璃上"，它直接用玻璃做衬底、不需要键合或层转移，工艺最短、与第 4 页的 C2 证据（a-Si:H + 熔融石英 + 1550 nm）最接近。它的代价是 a-Si:H 的 k、应力与均匀性必须由本机见证片实测，这一点第 4 页已经作为第一道淘汰门。SOI 与 SiOG 分别是"文献见证平台"与"特定场景备选"，三者不是替代关系。

### Q8：a-Si:H on 玻璃 和 SiOG 不都是"玻璃上的硅"吗？差别在哪？

> 都含"玻璃 + 硅"，但差别恰好在三处。**第一，硅的结晶形态**：第一主线是我们自己 PECVD 沉积的**非晶**硅——无序、含氢、吸收与散射偏高（典型波导损耗 1–10 dB/cm 量级）；SiOG 是层转移的**单晶**硅膜——低损耗、可做长距离导波与有源器件。超表面纳米柱只让光走几百纳米到几微米，所以非晶硅够用；**要长距离传播就必须单晶**。**第二，硅的来源与层级**：非晶硅是**我们自己做的功能层**（项目工艺第一步，无键合、无层转移），SiOG 是**外购的成品衬底**（我们只负责后面的图形化）。**第三，玻璃的角色与尺寸**：我们的 HPFS 7980 是**项目的器件基片**（直径 ≤250 mm、`t≥300 µm`），SiOG 的玻璃是 **0.5–1 mm 的厚下包层/载板**，功能是消除衬底泄漏、支持超薄硅膜导波。所以**第 1 行是"工艺路线"，第 3 行是"衬底产品"**，不在同一个层级上——不能互相替代，成本也不能直接对比（一个比的是"自己长膜"的工序，一个比的是"买衬底"的单价）。

### Q9：SiOG 是怎么做出来的？我们要自己做吗？

> SiOG 是**买来的衬底产品**，靠"**先键合、后减薄**"的**层转移**做出来，主流有两条路线：**①（Corning）氢离子注入 + 亲水键合 + 热剥离 + RIE 减薄**——硅片热氧化 → **H₂⁺ 注入 70 keV、2.75×10¹⁶ cm⁻²**（注入深度决定最终硅膜厚度）→ 与玻璃亲水键合 → **450–500 °C 退火剥离** → **RIE 减薄到 220/100/50 nm** → 脱氢退火，全流程 **<600 °C**、可做 Gen 4.5 面板级；**②（Yang 2005）阳极键合 + KOH 腐蚀**——SOI 与玻璃在 **~300 °C/750 V** 下静电键合 → **KOH 选择性腐蚀**去掉底硅（BOX 作停止层）→ BOE 去埋氧，演示 75/130/185 nm 硅膜导波。两条路线带来两个直接后果：**① 界面可以预置**（键合发生在图形化之前，能先埋底部光栅/反射镜/埋层电极）；**② 硅膜表面质量不如商用 SOI**（"剥离 + RIE 减薄"而非原生抛光表面，还有注入或腐蚀残留缺陷；Corning 白皮书 TFT 迁移率 172 vs SOI 223 cm²/V·s，且有陷阱态）。**本项目不会自己造 SiOG**——需要时是外购衬底，我们只做拿到衬底之后的图形化（EBL + 硬掩模 + ICP-RIE）。详见配套文档 §五。

---

## 6. 证据索引

### [E1｜V] HPFS 7980产品资料

- Corning，[HPFS® 7979, 7980 and 8655 Fused Silica产品手册](https://www.corning.com/media/worldwide/csm/documents/HPFS_Product_Brochure_All_Grades_2025_11.pdf)。
- Corning，[High Purity Fused Silica产品页](https://www.corning.com/worldwide/en/products/advanced-optics/product-materials/semiconductor-laser-optic-components/high-purity-fused-silica.html)（访问日期：2026-09-09）。
- 用途：0-AA等级、均匀性、夹杂、应力双折射、OH含量及折射率数据适用波长边界。
- 注意：项目的**直径 ≤250 mm、`t≥300 μm`** 是采购/工程约束（早期写作"基片长度 `L≤250 mm`"，实指晶圆直径），不是0-AA定义。

### [E2｜E1550] Arbabi 2015：Si + 熔融石英 + 1550 nm直接器件证据

- [项目PDF](../../../literature/材料体系分类/Si/1550波段/pdfs/C2_Arbabi_2015_High_Contrast_Transmitarray_Lens.pdf)
- [项目阅读笔记](../../../literature/材料体系分类/Si/1550波段/阅读笔记_C2_Arbabi_2015.md)
- DOI：[10.1038/ncomms8069](https://doi.org/10.1038/ncomms8069)

### [E3｜E1550，SOI衬底] Hsieh 2023：波导馈电与PECVD a-Si工艺模块

- [项目PDF](../../../literature/材料体系分类/Si/1550波段/pdfs/A1_Hsieh_2023_Waveguide_Phase_Amplitude_Control.pdf)
- [项目阅读笔记](../../../literature/材料体系分类/Si/1550波段/阅读笔记_A1_Hsieh_2023.md)
- DOI：[10.1364/OE.487589](https://doi.org/10.1364/OE.487589)

### [E4｜R] Buzaverov 2024：Si₃N₄材料、损耗和制造边界

- [项目PDF](../../../literature/L03_Buzaverov_2024_Silicon_Nitride_Integrated_Photonics.pdf)
- [项目阅读笔记](../../../literature/阅读笔记_L03_Buzaverov_2024.md)
- DOI：[10.1002/lpor.202400508](https://doi.org/10.1002/lpor.202400508)

### [E5｜E1550] Huang 2023：PMMA/Si₃N₄/熔融石英C波段漏波结构

- [正文PDF](../../../literature/L01_Huang_2023_Leaky-Wave_Metasurfaces.pdf)
- [补充材料](../../../literature/L01_Huang_2023_补充材料.pdf)
- [项目阅读笔记](../../../literature/阅读笔记_L01_Huang_2023.md)
- DOI：[10.1038/s41565-023-01360-z](https://doi.org/10.1038/s41565-023-01360-z)

### [E6｜S1550] Bayati 2019：1550 nm不同折射率材料的统一仿真比较

- [项目PDF](../../../literature/材料体系分类/TiO2/1550波段/pdfs/T1_Bayati_2019_Refractive_Index_Metalens_Performance.pdf)
- [项目阅读笔记](../../../literature/材料体系分类/TiO2/1550波段/阅读笔记_T1_Bayati_2019.md)
- 期刊页：[Applied Optics 58, 1460–1466](https://opg.optica.org/ao/abstract.cfm?uri=ao-58-6-1460)

### [E7｜E1550，非玻璃衬底] Fathi 2026：1567 nm TiO₂导模共振实验

- [项目PDF](../../../literature/材料体系分类/TiO2/1550波段/pdfs/T6_Fathi_2026_Quantum_Well_TiO2_Metasurface.pdf)
- [项目阅读笔记](../../../literature/材料体系分类/TiO2/1550波段/阅读笔记_T6_Fathi_2026.md)
- DOI：[10.1038/s41565-026-02268-0](https://doi.org/10.1038/s41565-026-02268-0)

### [E8｜P] Devlin 2016：熔融石英上的TiO₂ ALD反填充工艺

- [项目PDF](../../../literature/材料体系分类/TiO2/pdfs/F_11_Devlin_2016_TiO2_ALD_Metasurface_PNAS.pdf)
- [项目阅读笔记](../../../literature/材料体系分类/TiO2/阅读笔记_F_11_Devlin_2016.md)
- DOI：[10.1073/pnas.1611740113](https://doi.org/10.1073/pnas.1611740113)
- 用途：玻璃工艺与粗糙度证据；其器件效率属于可见光，不是1550 nm证据。

### [E9｜P] Hirler 2026：PMMA直接图形化与悬空聚合物器件边界

- [项目PDF](../../../literature/L04_Hirler_2026_All-Polymer_Metasurfaces.pdf)
- [项目阅读笔记](../../../literature/阅读笔记_L04_Hirler_2026.md)
- DOI：[10.1021/acsnano.5c15415](https://doi.org/10.1021/acsnano.5c15415)

### [E10｜S1550] TiO₂折射率输入与有效折射率来源

- Zhao 2021：[项目PDF](../../../literature/材料体系分类/TiO2/1550波段/pdfs/T3_Zhao_2021_Broadband_PCF_TiO2_Metalens.pdf)；[项目阅读笔记](../../../literature/材料体系分类/TiO2/1550波段/阅读笔记_T3_Zhao_2021.md)；DOI：[10.3390/mi12020219](https://doi.org/10.3390/mi12020219)。
- Guo 2022：[项目PDF](../../../literature/材料体系分类/TiO2/1550波段/pdfs/T4_Guo_2022_Multifunctional_Optical_Vortex_Generator.pdf)；[项目阅读笔记](../../../literature/材料体系分类/TiO2/1550波段/阅读笔记_T4_Guo_2022.md)；DOI：[10.3390/nano12040653](https://doi.org/10.3390/nano12040653)。
- 用途：说明不同1550 nm模型采用不同材料输入，`n_eff`不能与块体或薄膜`n`混用；均非HPFS上实测材料参数。

### [E11｜P] TiO₂厚膜直接刻蚀与UV-NIL工艺来源

- Wang 2021厚膜蒸发/直接刻蚀：[项目PDF](../../../literature/材料体系分类/TiO2/pdfs/F_26_Wang_2021_HighAR_TiO2_Achromatic_Metalens_NatCommun.pdf)；[项目阅读笔记](../../../literature/材料体系分类/TiO2/阅读笔记_F_26_Wang_2021.md)；DOI：[10.1038/s41467-021-25797-9](https://doi.org/10.1038/s41467-021-25797-9)。
- Yoon 2020 TiO₂复合树脂UV-NIL：[项目PDF](../../../literature/材料体系分类/TiO2/pdfs/F_21_Yoon_2020_TiO2PER_SingleStep_Metalens_NatCommun.pdf)；[项目阅读笔记](../../../literature/材料体系分类/TiO2/阅读笔记_F_21_Yoon_2020.md)；DOI：[10.1038/s41467-020-16136-5](https://doi.org/10.1038/s41467-020-16136-5)。
- 用途：证明两条玻璃制造路线的工艺模块；器件实验不在1550 nm，不能作为本项目C波段效率依据。

### [E12｜V/P] 衬底工艺对比：SOI vs SiOG（第 8 页依据）

- 项目整理稿：[衬底工艺对比：SOI vs SiOG](../../../literature/材料体系分类/Si/衬底工艺对比_SOI_vs_SiOG.md)（2026-09-10 整理：层结构表、六项 SiOG 优势、五项局限、选型建议表；**2026-09-11 扩写 §五**："SiOG 是怎么加工出来的"——氢注入剥离+亲水键合 / 阳极键合+KOH 腐蚀两条路线的**分步工艺表**、"先键合后减薄"的三条推论，以及 a-Si:H-on-glass 与 SiOG 的辨析表）。
- 原始来源：
  - Yang et al., *Fabrication of Silicon-on-Glass Waveguides*, IEEE Group IV Photonics 2005, pp. 65–67；DOI：[10.1109/group4.2005.1516405](https://doi.org/10.1109/group4.2005.1516405)——阳极键合 + KOH 腐蚀路线，演示 75/130/185 nm 硅纳米膜导波；其后续中文文献给出 SOG 表面粗糙度 RMS ≈3 nm。
  - Cites et al.（Corning）, *High Performance, Single-Crystal Silicon TFTs for High Resolution Displays*, Corning 白皮书, 2026——SiOG 层转移路线（H₂⁺ 注入 70 keV/2.75×10¹⁶ cm⁻² → 亲水键合 → 450–500 °C 剥离 → RIE 减薄）、100/50 nm 硅膜、TFT 迁移率 172 cm²/V·s（SOI 对照 223）、FPD 兼容（<600 °C）。
  - Dawson-Elli et al., ECS Trans. 8, 223–228 (2007)，DOI：[10.1149/1.2767312](https://doi.org/10.1149/1.2767312)；Manley et al., ECS Trans. 16, 371–380 (2008)，DOI：[10.1149/1.2980576](https://doi.org/10.1149/1.2980576)；Ma et al., Sensors 18, 1240 (2018)，DOI：[10.3390/s18041240](https://doi.org/10.3390/s18041240)（SOG MEMS 阳极键合参数参考）。
- 用途：支撑第 8 页的 SOI/SiOG 逐项对比与"按场景选择"结论（常规 220 nm SOI 务实；超薄硅膜、界面预制备、中红外/面板级场景 SiOG 有价值）。
- **证据边界**：Corning 白皮书属厂商资料（V），其 TFT 迁移率/陷阱态来自**显示背板**场景，不是 1550 nm 波导超表面的实测指标；Yang 2005 与 ECS 系列为其他应用/波段的工艺演示（P）。**不能据此宣称 SiOG 在 1550 nm 超表面上效率更高或更低**，该判断须由本项目同炉见证片（n、k、粗糙度、刻蚀后光学测试）验证。

### [E13｜V] 基片供应与报价（厂商询价记录，2026-09-11，第 2 页依据）

- 来源：HPFS 7980 加工厂商（项目联系人为"汪旺顺"）2026-09-10/11 的询价对话记录（项目内部留存）。
- 答复内容：
  - 常规晶圆直径规格：**D100 / D150 / D200 / D300**；
  - 可加工参数：**厚度公差、TTV、面形要求**等；
  - 报价口径：**HPFS 7980 标准级 0-AA → 厚度 0.3 mm / 0.5 mm 各 10 片、不做其他处理**；
  - 单价：**D300 ≈ ¥7500/片**；**D100 ≈ ¥1250/片**；厂商注明"数量太少，加工成本贵"。
- 用途：第 2 页"规格与报价"块、§0 结论 8、Q5（为何不直接上大尺寸）与第一轮见证片策略；同时是 D300/D100 的预算与批量规划依据。
- **证据边界（必须照抄口径）**：属**厂商询价估算（V）**，**不是成交价、也不是保证价**；未包含其他处理与检测（面形、TTV、1550 nm 透过率等）；批量、厚度公差等级、面形等级、厚度规格变化都会显著改变单价。汇报中必须同时给出**询价日期（2026-09-11）、批量（各 10 片）与"不做其他处理"**三个限定。

### [E14｜P] D5 Li 2022：双面 a-Si:H 超表面 + Al 硬掩模 + 氟基 ICP-RIE（第 10 页图 1）

- [项目PDF](../../../literature/材料体系分类/Si/1550波段/pdfs/D5_Li_2022_Flat_Telescope_Metasurface_Doublet.pdf)
- [项目阅读笔记](../../../literature/材料体系分类/Si/1550波段/阅读笔记_D5_Li_2022.md)
- DOI：[10.1515/nanoph-2021-0609](https://doi.org/10.1515/nanoph-2021-0609)｜Li *et al.*, *Nanophotonics* **11**(2), 405–413 (2022)
- 用途：**Si 体系加工流程基准**——902 µm 熔融石英 + 两面各 PECVD 880 nm a-Si:H → ZEP520A + Espacer 300Z → EBL（Raith150）+ ZED-N50 → **60 nm Al 蒸发 + lift-off 作硬掩模** → **氟基 ICP-RIE** → 湿法去 Al → 翻面套刻做 MS2；支持信息 Figure S10 即第 10 页图 1。
- 证据边界：器件本身是**自由空间平面望远镜（双层 metalens）**，不是波导馈电器件；其单面（MS1）流程可迁移，但**双面套刻、柱高 880 nm 与周期**须按本项目器件重算；原文未给刻蚀气体/功率，本机必须自做刻蚀 DOE。

### [E15｜P] T6 Fathi 2026：反图形 EBL + ALD TiO₂ 填充 + 回刻（第 10 页图 2）

- [项目PDF](../../../literature/材料体系分类/TiO2/1550波段/pdfs/T6_Fathi_2026_Quantum_Well_TiO2_Metasurface.pdf)
- [项目阅读笔记](../../../literature/材料体系分类/TiO2/1550波段/阅读笔记_T6_Fathi_2026.md)
- DOI：[10.1038/s41565-026-02268-0](https://doi.org/10.1038/s41565-026-02268-0)｜与 [E7] 同篇，此处取其**工艺面**
- 用途：**TiO₂ 反填充路线**——ZEP 520A（3800 rpm 45 s；90/180 °C 烘）+ ESPACER 300 → **EBL 150 kV、1 nA**、o-xylene 显影 → **ALD TiO₂ 填孔** → **RIE 回刻** → Remover PG 去胶；支持信息 Figure S9 即第 10 页图 2。
- 证据边界：衬底是 **Al₂O₃(sapphire) + 键合 MQW**，不是熔融石英；该流程证明"反图形 + ALD 填充 + 回刻"模块可行（P），**不等于** HPFS 7980 + 1550 nm 器件已闭环。

### [E16｜P] Si₃N₄ 三条加工子路线（第 10 页屏幕内容B）

- **免刻蚀（PMMA-only）**：L01 Huang 2023（[E5]）——PECVD 300 nm Si₃N₄ + 300 nm PMMA（180 °C）+ EBL（100 keV、1 nA、750 µC/cm²）+ 3:1 IPA:水显影，**不刻 Si₃N₄**。
- **刻蚀型**：F-02 Tian 2025，*Light Sci. Appl.* **14**, 94——PECVD 160 nm Si₃N₄（300 °C）→ ZEP520 → EBL（100 kV）→ **RIE CHF₃/SF₆/N₂** → O₂ descum；DOI：[10.1038/s41377-025-01761-w](https://doi.org/10.1038/s41377-025-01761-w)。
- **量产型（DUV）**：F-01 Yesilkoy 2026，*Nano Lett.* **26**(6), 2059–2067——**LPCVD 160 nm Si₃N₄** 于 4 in 熔融石英 → 60 nm BARC + 230 nm 化学放大胶 → **248 nm KrF 步进曝光（全片 1–2 min）** → O₂ ICP 开 BARC → **CF₄/O₂ 刻 Si₃N₄**，用曝光剂量控制孔深；DOI：[10.1021/acs.nanolett.5c05226](https://doi.org/10.1021/acs.nanolett.5c05226)。
- 材料与损耗背景见 [E4]（PECVD 含氢高 → 通信波段吸收偏大；LPCVD 膜质量更好但高温与应力开裂风险）。
- 证据边界：三者波段/衬底不完全相同（F-02 为可见光 AR 波导、F-01 为 1550 nm 4 in 石英晶圆），**只能作为工艺模块证据（P）**，不能作为本项目 Si₃N₄ 器件效率依据。

### [E17｜P] PMMA 两条加工路线（第 10 页屏幕内容B）

- **PMMA-on-Si₃N₄（扰动层/波导边界）**：L01 Huang 2023（[E5]）——旋涂 300 nm PMMA + EBL（100 keV、750 µC/cm²）+ 3:1 IPA:水显影，PMMA 保留为最终结构。
- **全聚合物自由膜（三步成型）**：L04 Hirler 2026，*ACS Nano* **20**(8), 6722–6731（[E9]）——AR-P 679.04（PMMA 950K, 4%）3600 rpm → 300 nm；EBL（20 kV、200–250 µC/cm²）；7:3 IPA:水 20 s + 冷乙酸戊酯 6 °C 10 s + Novec 7100 停显；CSAR 62 牺牲层溶解释放自由膜，实测 Q 最高 523；DOI：[10.1021/acsnano.5c15415](https://doi.org/10.1021/acsnano.5c15415)。
- 证据边界：L04 的演示波段为可见–近红外，**没有 1550 nm 器件演示**；PMMA 路线测的是曝光/显影能力，不能作为裸 HPFS 上的 1550 nm 主光学层。

### [E18｜V/P] SOI（SOITEC）作为文献与产业主流平台（第 10 页屏幕内容A）

- Q1-12 Taillaert 2006：**200 mm SOI（SOITEC，220 nm Si / 1 µm BOX）** + **DUV 248 nm 光刻**（NA 0.63）+ 两步刻蚀（光栅 70 nm、波导/电路 220 nm）；[项目PDF](../../../literature/材料体系分类/通用交叉/pdfs/Q1_12_Taillaert_2006_Grating_Couplers_JpnJApplPhys.pdf)、[项目阅读笔记](../../../literature/材料体系分类/通用交叉/阅读笔记_Q1_12_Taillaert_2006.md)；DOI：[10.1143/JJAP.45.6071](https://doi.org/10.1143/JJAP.45.6071)。
- 项目内同为 SOI 平台的文献：L02 Guo 2020（Si 波导 + Au/SiO₂/Au）、A1 Hsieh 2023（波导馈电 + PECVD a-Si 工艺模块，[E3]）。
- 用途：说明**"SOI 在文献与产业中用得最多"是可核验的事实**，支撑"登记为见证平台与迁移目标"的表述。
- 证据边界：属供应链/文献事实（V/P），**不能据此推断本项目第一轮就该改用 SOI**；第一轮仍以"玻璃上直接沉积 a-Si:H"为起点，理由见第 4、8、10 页。

---

## 7. 汇报前检查清单

- [ ] 所有“低损耗”后面注明是材料吸收、传播损耗还是器件效率。
- [ ] 所有效率注明仿真/实测、波长、衬底和效率定义。
- [ ] 不把C2的82%效率和0.57λ焦斑说成同一器件结果。
- [ ] 不把L01理想化99%设计说成样品实测效率。
- [ ] 不把TiO₂的2.05–2.55说成同一薄膜在1550 nm的实测范围。
- [ ] 不用Hirler 2026支持PMMA在1550 nm的性能。
- [ ] 明确L01的180 μm是论文参数，本项目要求为`t≥300 μm`。
- [ ] 明确0-AA不包括TTV、面形、粗糙度和1550 nm透过率的完整薄片保证。
- [ ] 明确Si为阶段性主路线，PECVD a-Si:H的`n、k`和应力仍是第一轮验证项。
- [ ] 讲 SiOG 时**同时给出代价**（表面粗糙度/陷阱态、供应链成熟度、热导率），不把"无衬底泄漏"说成常规 220 nm SOI @1550 nm 场景的必需项。
- [ ] 明确**三条衬底路线并存**：a-Si:H on HPFS 7980（第一主线）/ SOI（文献见证平台 + 第一轮备选）/ SiOG（超薄硅膜、界面预制备、中红外与面板级场景的备选）。
- [ ] **不要把第 1 行（a-Si:H on HPFS 7980）与第 3 行（SiOG）说成同一件事**：前者是**自己沉积的非晶硅功能层**（玻璃＝项目器件基片），后者是**外购的成品衬底**（玻璃＝0.5–1 mm 厚下包层，硅＝层转移**单晶**膜）；一个属"工艺路线"，一个属"衬底产品"。
- [ ] 讲"玻璃/SiO₂"时说清材质：本项目基片是**合成熔融石英（HPFS 7980）**，**不是**泛指的 SiO₂——尤其不要与 SOI 的**热氧化 BOX**、**石英单晶**、**普通/显示玻璃**混谈。
- [ ] 引用 SiOG 的 TFT 迁移率（172 vs 223 cm²/V·s）时必须注明其来自**显示背板**场景，不是 1550 nm 波导/超表面指标。
- [ ] 讲衬底时**结合器件类型**：光栅耦合器（激励端）看 **BOX 厚度 + 底部反射镜**；波导超表面（辐射端）看**超薄硅膜泄漏 + 表面粗糙度**；不要只说"SOI 更成熟"或"SiOG 更先进"。
- [ ] 效率数字必须带上**类型与口径**：92% 是光栅耦合器的理论层叠优化值（实测 >30%），16% 是波导超表面的仿真出耦合效率——**不可直接比较大小**。
- [ ] 引用基片报价时必须写明**询价日期（2026-09-11）、厂商来源、批量（0.3/0.5 mm 各 10 片）与"不做其他处理"**，不得说成成交价或保证价；也不要把 D300 与 D100 的价差写成"量产成本"。
- [ ] 方片用**边长与面积**（如 20×20 mm、4 cm²），晶圆用**直径**（如 D100）表述；早期文档中的"基片长度 `L ≤ 250 mm`"实指**晶圆直径**，不要与矩形板长度混淆，且 D300 超出当前 `≤250 mm` 边界。
- [ ] 开篇（或第 10 页）必须明确**四种材料不是取舍、而是分步推进的路线**；并说明第一步只做"熔融石英 + Si（PECVD a-Si:H）"这条**工艺最短**的路线，器件目标先落在**光栅耦合器**（激励端）。
- [ ] 讲 SOI 时说明**它是文献与产业中用得最多的平台（SOITEC 等，220 nm 标准）**，但本项目把它登记为**见证平台与迁移目标**，第一轮起点仍是"玻璃上直接沉积 a-Si:H"；不要说出"因为 SOI 用得最多所以改用 SOI"。
- [ ] 讲加工方式时区分**三条哲学**：Si/Si₃N₄ 的**减法**（胶→硬掩模→刻蚀）、TiO₂ 的**加法**（反图形→ALD 填充→回刻）、PMMA 的**免刻蚀**（图案即器件）；不要把 Si 的流程套到 TiO₂ 上（图形极性相反）。
- [ ] 引用图 1、图 2 时注明出处与版权：图 1 = *Nanophotonics*（OA）；图 2 = *Nature Nanotechnology* 支持信息（**非 OA，仅限当前 Private 仓库，公开前必须移除或替换**）。
- [ ] 描述图 1 时不要漏掉前提：原文是**双面各 880 nm a-Si:H + 双超表面对准套刻**（MS1/MS2）；本项目第一轮**只做单面**，不要把它说成我们已具备双面套刻能力。
