Repository: Lucas123669/Waveguide_Metasurface_Project

# Waveguide Metasurface Project（波导 + 超表面辐射光控制）

> 项目入口。机器可读的当前状态以 [`project_config.json`](project_config.json) 为准；结构和口径变更见 [`CHANGELOG.md`](CHANGELOG.md)。

## 快速导航

| 任务 | 入口 |
| --- | --- |
| 接手项目 / 找下一步 | [AI 接手指南](docs/guides/AI_接手指南.md) |
| **改文档并推送到 GitHub** | [AI 文档更新与推送工作流](docs/guides/AI_文档更新与推送工作流.md)（🔧 附一键体检脚本 `scripts/maintenance/check_docs.ps1`） |
| 了解文档体系 | [文档中心](docs/README.md) |
| 运行仿真或后处理 | [脚本入口](scripts/README.md) |
| 复现圆柱超透镜 FDTD / 汇报 | [660 nm 小口径超透镜六步流程](docs/reports/simulation/2026-11-24_Ansys_FDTD_小口径超透镜.md) · [官方方法对照与汇报](docs/reports/simulation/2026-11-26_Ansys_FDTD_超透镜复现汇报.md) · [结果图和数据](experiments/ref_ansys_fdtd_metalens_660nm/README.md) |
| 选择 seed / calibrated 参数 | [配置说明](configs/README.md) |
| 进入论文复现轨道 | [实验轨道](experiments/README.md) |
| 咨询 EBL 加工与仿真设备 | [问题清单与回填表](docs/reports/consultation/2026-09-14_EBL加工与仿真设备咨询问题清单.md) |
| 查看近期文献筛选与项目影响 | [2026-09-14 文献筛选报告](docs/reports/literature/2026-09-14_近期相关文献筛选与项目影响.md) |
| 查 SiN 超表面研究路线 | [SiN 超表面器件调研](docs/reports/literature/2026-10-08_SiN超表面器件调研.md)（时间线、课题组、设计与工艺证据） |
| 学习超表面设计并迁移到 SiN | [Q1-18 平面光学超表面教程精读报告](docs/reports/literature/2026-10-09_Q1-18_平面光学超表面教程精读报告.md)（逐章解读、公式核验、SiN/双波长执行计划） |
| 采购 HPFS 7980 衬底 | [面积推导与采购建议](docs/reports/fabrication/2026-09-21_HPFS7980衬底面积与采购建议.md) |
| 查看单面 a-Si / Cr 制备流程图 | [两种 Cr 硬掩膜方案](docs/reports/fabrication/2026-10-22_单面非晶硅_Cr硬掩膜两种工艺方案.md)（后沉积 lift-off / 预沉积刻蚀转移；待平台确认） |

# 材料视图：Si

> 本页是非互斥浏览视图。论文只要涉及 Si 平台、器件层或可迁移工艺即可列入，不表示它只属于 Si；完整标签见 [多维分类索引](../../多维分类索引.md)。

## 体系定位

应用交叉：[UW01 Liu 2025 结构光精读](../../水下项目组/精读笔记_UW01_Liu_2025_构思结构与术语.md)采用玻璃上 500 nm 高 a-Si 矩形柱，实现双偏振全息条纹与点云融合。原文设计 800 nm、实验 632 nm 不一致，不能当作宽带或水下验证；规范笔记只存水下项目组。

顶层超表面材料为硅（a-Si / m-Si / p-Si）。硅具有高折射率（n≈3.5）、CMOS 兼容、可见-NIR 低损耗，是超表面最常用的材料体系。本体系的任务：Si 波导 + Si 顶层超表面的设计、仿真与加工。

## 重点文献

| 编号 | SCI 分区 | 标题 | 在本体系中的角色 | PDF / 笔记 |
| --- | --- | --- | --- | --- |
| L02 | Q1 · 中科院一区 Top(OA) | Molding free-space light with guided wave–driven metasurfaces | Si 波导 + Au/SiO₂/Au 顶层复现基准(45° 偏转已复现) | [PDF](../../L02_Guo_2020_Molding_Free-Space_Light.pdf) · [笔记](../../阅读笔记_L02_Guo_2020.md) |
| Q1-05 | Q1 · 中科院一区 Top | Asymmetric metasurfaces with high-Q resonances governed by BIC | qBIC 理论(Q∝α⁻²),示例为 Si 结构 | [PDF](../../Q1_L01相关/Q1_05_Koshelev_2018_Asymmetric_Metasurfaces_HighQ_BIC_PRL.pdf) · [笔记](../../Q1_L01相关/阅读笔记_Q1_05_Koshelev_2018.md) |
| Q1-11 | Q1 · 中科院一区(OA) | Fabrication robustness in BIC metasurfaces | a-Si qBIC 制造鲁棒性(椭圆最稳、σ 预算) | [PDF](../../Q1_L01相关/Q1_11_Kuehne_2021_Fabrication_Robustness_BIC_Nanophotonics.pdf) · [笔记](../../Q1_L01相关/阅读笔记_Q1_11_Kuehne_2021.md) |
| F-03 | Q1 · 中科院一区(OA) | Defect-insensitive BIC in antisymmetric trapezoid metasurfaces | Si 梯形柱缺陷不敏感设计(磁偶极主导) | [PDF](../../Q1_工艺_L01相关/F_03_2025_DefectInsensitive_BIC_Trapezoid_Nanophotonics.pdf) · [笔记](../../Q1_工艺_L01相关/阅读笔记_F_03_Liao_2025.md) |
| F-05 | Q1 · 中科院一区(OA) | Exhaustive metasurface robustness via deep learning | Si/SiO₂ 示例的穷尽容差方法 | [PDF](../../Q1_工艺_L01相关/F_05_Campbell_2021_Robustness_Fabrication_Uncertainty_Nanophotonics.pdf) · [笔记](../../Q1_工艺_L01相关/阅读笔记_F_05_Campbell_2021.md) |
| F-10 | Q1 · 中科院一区 Top | On-chip meta-optics for arbitrary trajectories | α-Si 顶层 + Si₃N₄ 波导的片上轨迹整形 | [PDF](../../Q1_工艺_L01相关/F_10_Shi_2024_OnChip_MetaOptics_Arbitrary_Trajectories_NanoLetters.pdf) · [笔记](../../Q1_工艺_L01相关/阅读笔记_F_10_Shi_2024.md) |
| F-12 | Q1 · 中科院一区 Top(OA) | All-dielectric metasurface for high-performance structural color | Si-on-sapphire EBL 结构色(F08 案例 C01) | [PDF](pdfs/F_12_Yang_2020_Si_Structural_Color_NatCommun.pdf) · [笔记](阅读笔记_F_12_Yang_2020.md) |
| F-13 | Q2 · 中科院三区(OA) | Chiral visible light metasurface patterned in m-Si by FIB | FIB 直写 m-Si 手性超表面(F08 案例 C09) | [PDF](pdfs/F_13_Gorkunov_2018_FIB_Chiral_mSi_SciRep.pdf) · [笔记](阅读笔记_F_13_Gorkunov_2018.md) |
| F-17 | Q1 · 中科院一区 Top(OA) | Synthetic aperture metalens | a-Si 合成孔径 metalens(EBL+光刻,F08 案例 C35) | [PDF](pdfs/F_17_Zhao_2021_Synthetic_Aperture_Metalens_PhotonicsRes.pdf) · [笔记](阅读笔记_F_17_Zhao_2021.md) |
| F-18 | Q1 · 中科院一区 Top(OA) | Dielectric Mie voids: confining light in air | Si 中 FIB 灰度 Mie void 彩印(F08 案例 C31) | [PDF](pdfs/F_18_Hentschel_2023_Dielectric_Mie_Voids_LSA.pdf) · [笔记](阅读笔记_F_18_Hentschel_2023.md) |
| F-19 | Q1 · 中科院二区 | CMOS-compatible all-Si metasurface polarizing bandpass filters on 12-inch wafers | 12 in ArF DUV 偏振滤波(F08 案例 C42) | PDF 待浏览器下载(落地页见 [下载清单](../../../scripts/literature/manifests/f08_download_manifest.json))· 笔记待补 |
| F-20 | Q1 · 中科院一区(OA) | CMOS-compatible a-Si metalenses on a 12-inch glass wafer for fingerprint imaging | 12 in a-Si 940 nm metalens(F08 案例 C44) | PDF 待浏览器下载(落地页见 [下载清单](../../../scripts/literature/manifests/f08_download_manifest.json))· 笔记待补 |

## 1550 nm 专题文献

- 专题入口：[1550波段/README.md](1550波段/README.md)。
- **2026-09-10 口径**：专题 **35 条**（A×11 + B×8 + C×7 + D×8 + E×1）；专题目录内 **31 篇 PDF**（A8/L02 复用 1 篇另计），A7/B6/B7 待补档。原 B9、D8 因波段不符已迁出本专题（见下节）。

File: literature/材料体系分类/Si/衬底工艺对比_SOI_vs_SiOG.md
# 衬底工艺对比：SOI vs SiOG（硅基光子学衬底选择）

> 整理日期：2026-09-10
> 适用范围：1550 nm 硅基波导超表面项目的衬底/工艺选型参考
> 文献来源：Yang 2005（浙大 SOG 波导制备）、Corning SiOG TFT 白皮书（Cites et al. 2026）、Dawson-Elli 2007（ECS Trans.）、Manley 2008（ECS Trans.）、Ma 2018（Sensors, SOG MEMS 工艺综述）
> **已并入汇报稿**：本文内容已整合为 [`docs/reports/fabrication/2026-09-09_1550nm玻璃基超表面材料选型与工艺路线.md`](../../../docs/reports/fabrication/2026-09-09_1550nm玻璃基超表面材料选型与工艺路线.md) 的**第 8 页「衬底选择：SOI 还是 SiOG？」**（对应证据 [E12]）；本文保留为详细依据与来源清单。

---

## 一、两种衬底是什么

| | SOI（Silicon-On-Insulator） | SiOG（Single-crystal Silicon On Glass） |
| --- | --- | --- |
| **层结构** | 底硅衬底 / 埋氧层 BOX（SiO₂，通常 1–2 µm）/ 顶层单晶硅（通常 220 nm 或 340 nm） | 玻璃衬底（整块，~500 µm–1 mm）/ 顶层单晶硅膜（可薄至 50–220 nm） |
| **顶层硅** | 单晶硅（SIMOX 或 Smart-Cut 制备） | 单晶硅（层转移：氢离子注入剥离或阳极键合+腐蚀） |
| **下包层** | BOX 氧化层（薄，1–2 µm） | 整块玻璃（极厚，且透明、绝缘） |
| **底衬底** | 单晶硅（半导体，不透明，有寄生电导） | 玻璃（绝缘体，透明） |
| **供应链** | CMOS 产线主流，200/300 mm 晶圆成熟 | 非 CMOS 主流，面向 Gen 4.5 面板级（730×920 mm） |

---

## 二、SiOG 相比 SOI 的核心优势

### 1. 下包层极厚 → 完全无衬底光泄漏（光学核心优势）

- SOI 的 BOX 仅 1–2 µm，在以下场景可能出现衬底泄漏：
  - TM 模、高阶模
  - 超薄硅膜（<100 nm）
  - 较长波长（中红外）
  - 大角度辐射结构（模式向衬底方向耦合）
- SiOG 的玻璃衬底厚度达 ~500 µm–1 mm，作为下包层完全消除衬底泄漏。
- **对项目的意义**：若设计超薄硅膜超表面（<100 nm）或大角度辐射结构，SiOG 可避免 SOI 中可能存在的衬底泄漏损耗。

### 2. 支持超薄纳米硅膜导波

- 浙大 Yang 2005 明确演示：SiOG 可支持 75 nm、130 nm、185 nm 厚的硅纳米膜导波，模式仍被有效约束在硅芯中。
- SOI 中硅膜过薄时，模式会因下包层（BOX）不足而向底硅泄漏，无法有效导波。
- **对项目的意义**：若需要超薄硅膜实现特定共振或场增强，SiOG 是更合适的平台。

### 3. 硅-玻璃界面可预制备微结构/电极

- SOI 的硅-BOX 界面是键合后的内部界面，无法后处理。
- SiOG 在层转移前，可在硅膜底面或玻璃表面预制备：
  - 底部光栅/反射镜
  - 埋层电极
  - 微结构/图形
- **对项目的意义**：若超表面需要底部反射镜、埋层电极或界面光栅，SiOG 的层转移工艺允许在键合前预处理界面，这是 SOI 难以实现的。

### 4. 玻璃衬底电学绝缘 → 无寄生效应

- SOI 底硅是半导体，存在寄生电导/电容，对高速调制器、射频器件不利。
- SiOG 玻璃是优良绝缘体，无寄生电学效应。
- **对项目的意义**：若集成高速调制器或有源器件，SiOG 的电学隔离更优。

### 5. 玻璃衬底透明 → 便于背面光学表征

- SOI 底硅在 1550 nm 不透明（硅有吸收），无法从背面进行光学测量。
- SiOG 玻璃透明，可从背面测量辐射方向图、耦合效率，或进行背面耦合。
- **对项目的意义**：超表面辐射方向图的背面测量更方便。

### 6. 面板级制造 → 潜在成本优势

- Corning 白皮书定位：SiOG 面向 Gen 4.5 面板级（730×920 mm）制造，比 SOI 晶圆（200/300 mm）尺寸大。
- 在 1500–2500 ppi 显示背板场景，SiOG 提供"面板级加工成本优势 + 无晶界高迁移率/高均匀性"的组合。
- **对项目的意义**：若未来需要大面积超表面制造，面板级 SiOG 工艺可能有成本优势。

---

## 三、SiOG 的局限（客观对比，避免只看优势）

| 局限 | 说明 | 对项目的影响 |
| --- | --- | --- |
| **硅膜表面质量不如商用 SOI** | SiOG 硅膜经 RIE 减薄，表面粗糙度高于商用 SOI 的 prime-grade 表面。Corning 白皮书显示 SiOG TFT 迁移率偏低（172 vs 223 cm²/V·s）且有陷阱态。 | 表面粗糙度散射损耗可能更高；对高 Q 共振结构（BIC/qBIC）不利 |
| **供应链不成熟** | SiOG 不是 CMOS 产线主流，可获得性、工艺兼容性远不如 SOI。Yang 2005 明确说"需要特殊键合+腐蚀工艺，并非 CMOS 产线主流方案"。 | 流片成本高、周期长、工艺窗口窄 |
| **散热较差** | 玻璃热导率（~1 W/m·K）远低于硅（~150 W/m·K） | 对高功率有源器件不利；对无源超表面影响不大 |
| **标准 220 nm SOI @1550 nm 已足够** | 常规 220 nm SOI 波导在 1550 nm，2 µm BOX 通常已足够，衬底泄漏不是主要问题 | SiOG 的"无衬底泄漏"优势在常规场景不凸显，主要在超薄硅膜、长波长、特殊模式才体现价值 |
| **键合/剥离工艺引入额外缺陷** | 氢离子注入剥离可能在硅膜中残留缺陷；阳极键合+KOH 腐蚀可能引入表面损伤 | 需额外的脱氢/退火工艺恢复材料质量 |

---

## 四、对 1550 nm 超表面项目的选型建议

| 场景 | 推荐衬底 | 理由 |
| --- | --- | --- |
| 标准 220 nm SOI 波导 + 超表面，常规工艺 | **SOI** | CMOS 兼容、供应链成熟、表面质量高、1550 nm 下 BOX 已足够 |
| 超薄硅膜（<100 nm）超表面 | **SiOG** | 无衬底泄漏、支持超薄硅膜导波 |
| 需要底部反射镜/埋层电极/界面光栅 | **SiOG** | 界面可预制备结构 |
| 高 Q BIC/qBIC 共振结构 | **SOI**（优先） | 表面质量高、散射损耗低；SiOG 表面粗糙度可能降低 Q |
| 大面积/面板级制造 | **SiOG**（潜在） | Gen 4.5 面板级工艺，单位面积成本可能更低 |
| 中红外（>2.5 µm）波导 | **SiOG** 或 SOS | SOI 底硅在中红外有吸收，SiOG 玻璃透明 |

---

## 五、两种 SiOG 制备路线对比

SiOG 有两条主流层转移路线，与 SOI 的 Smart-Cut/SIMOX 不同：

| 路线 | 代表团队 | 关键步骤 | 特点 |
| --- | --- | --- | --- |
| **阳极键合 + KOH 腐蚀** | 浙大 Yang 2005 | SOI 晶圆与玻璃阳极键合（~300°C, 750 V）→ KOH 选择性腐蚀去除 SOI 底硅 → BOE 去 BOX | 工艺简单，但 KOH 腐蚀可能影响表面质量；硅膜厚度由 SOI 顶层硅决定 |
| **氢离子注入剥离 + 亲水键合** | Corning SiOG | 硅片热氧化 → H₂⁺ 注入（70 keV, 2.75×10¹⁶/cm²）→ 与玻璃亲水键合 → 450–500°C 热退火剥离 → RIE 减薄 → 脱氢 | 硅膜厚度可通过 RIE 精确控制（220→100→50 nm）；全流程 <600°C，FPD 兼容；但需离子注入设备 |

---

## 六、参考文献

1. **Yang et al.**, *Fabrication of Silicon-on-Glass Waveguides*, IEEE Group IV Photonics 2005, pp. 65–67. DOI: [10.1109/group4.2005.1516405](https://doi.org/10.1109/group4.2005.1516405) —— SOG 波导制备奠基，阳极键合+KOH 腐蚀路线，演示 75–185 nm 硅纳米膜导波。
2. **Cites et al.（Corning）**, *High Performance, Single-Crystal Silicon TFTs for High Resolution Displays*, Corning 白皮书, 2026. —— SiOG TFT 技术，氢离子注入剥离+亲水键合路线，100/50 nm 硅膜掺杂优化，FPD 兼容性。
3. **Dawson-Elli et al.**, *Demonstration of High Performance TFTs on Silicon-on-Glass (SiOG) Substrate*, ECS Transactions 8, 223–228 (2007). DOI: [10.1149/1.2767312](https://doi.org/10.1149/1.2767312) —— Corning SiOG 早期演示。
4. **Manley et al.**, *Development of Integrated Electronics on Silicon-on-Glass (SiOG) Substrate*, ECS Transactions 16, 371–380 (2008). DOI: [10.1149/1.2980576](https://doi.org/10.1149/1.2980576) —— SiOG 低温 CMOS 工艺。
5. **Ma et al.**, *Key Processes of Silicon-On-Glass MEMS Fabrication Technology for Gyroscope Application*, Sensors 18, 1240 (2018). DOI: [10.3390/s18041240](https://doi.org/10.3390/s18041240) —— SOG MEMS 工艺综述，阳极键合参数参考。
6. **Li Guang-bo 等**, *Study of silicon-on-glass waveguides*（硅上玻璃波导研究），《光学仪器》，浙大杨建义团队。—— SOG 波导后续中文文献，表面粗糙度 RMS ~3 nm。

---

## 七、一句话总结

**SiOG = SOI 的单晶硅芯 + 极厚透明绝缘下包层 + 可预处理界面**，代价是表面质量和供应链成熟度。对 1550 nm 超表面项目：常规场景 SOI 更务实；超薄硅膜、底部结构、中红外等场景 SiOG 有明确价值。

File: literature/材料体系分类/Si/阅读笔记_D8_Yao_2017.md
# D8｜Yao 2017｜Advanced Optical Materials 5(14)

## 论文信息

- **题目**：All-Dielectric Heterogeneous Metasurface as an Efficient Ultra-Broadband Reflector
- **期刊 / 年份**：*Advanced Optical Materials* **5**(14), 1700090 (2017)
- **DOI**：[10.1002/adom.201700090](https://doi.org/10.1002/adom.201700090)
- **单位**：南加州大学（USC）；通讯 Wei Wu
- **本地原文**：[D8 PDF](pdfs/D8_Yao_2017_Heterogeneous_Metasurface_Broadband_Reflector.pdf)
- **定位**：D 组（自由空间 Si 超表面器件）。**注意：本工作波段为 600–800 nm（可见-近红外），非 1550 nm**——按"全介质异质超表面宽带反射器"设计范式收录，与 D6（Si 纳米盘完美反射镜 @telecom）同族，供材料/结构思想迁移。

## 一句话总结

提出**异质全介质超表面**概念：把不同材料（a-Si / Si₃N₄ / SiO₂）在同一超表面内组合，利用"低吸收介电层 + 极薄 a-Si 壳层"的协同，实现 **600–800 nm 超宽带反射**（反射率 >90%、相对带宽 28.5%、吸收 <5%），且对层厚误差有极大容差（Si₃N₄ ±40 nm）——解决了纯 Si 高折射率超表面在短波段的吸收问题。

## 核心机理与设计

- **为什么异质**：纯 Si/GaAs 高折射率超表面在红外高效宽带，但可见/近红外受材料吸收（尤其 a-Si 在 <700 nm 吸收强）限制。异质组合把"高折射率差"留给低吸收材料（Si₃N₄），把"相位调控"与吸收损失解耦。
- **结构**：四层介质叠层（厚 40 / 400 / 200 / 50 nm 量级）+ 上下各 5 nm 极薄 **a-Si crust**（壳层）；a-Si 薄层既提供高折射率对比、又把吸收限制在纳米厚度内，表面/界面耦合增强反射。
- **对比基线**（文中表）：Guided-mode HfO₂/SiO₂（840–880 nm，带宽 4.6%）、HCG TiO₂/SiO₂（500–600 nm，18.1%）、HCG Si/SiO₂ IR（1300–1800 nm，32.2%）、2D Si 阵列（1550–1800 nm，15.9%）——本工作以 28.5% 带宽覆盖 600–800 nm 且 >90% 反射。
- 制造容差：Si₃N₄ ±40 nm 厚度波动下性能保持，优于同质结构（对光刻/镀膜误差鲁棒）。

## 关键结果（原文可核对）

- 反射 >90%（600–800 nm）、峰值相对带宽 28.5%、吸收 <5%。
- |Eₓ| 场分布对比（无/有 a-Si crust）：a-Si 壳层显著展宽反射谱。
- 实验+数值双重验证（proof-of-principle）。

## 对项目的启示

1. **"异质叠层 + 极薄壳层"可迁移到 1550 nm 设计**：若项目在 SOI 上需要宽带反射/底镜（如光栅耦合器底部反射器、D6 类完美反射镜），用"低吸收介质 + 纳米厚度高折射率壳层"抑制吸收并保带宽，是现成配方。
2. **制造容差思想**：把"性能对层厚不敏感"作为设计目标之一，比单点最优更有工程价值（呼应 C1 综述制造策略章节）。
3. **波段边界**：600–800 nm 与本项目 1550 nm 主线不符，引用时仅取设计方法，不直接套用几何参数。

## 待进一步摘录

- 具体四层厚度与周期/占空比的精确数值、RCWA 与实验谱线对比未逐条摘录；复现前需取原文 Table/Figure 核对。

File: literature/材料体系分类/Si/阅读笔记_F_12_Yang_2020.md
# 阅读笔记 F-12 | Yang 2020：All-dielectric metasurface for high-performance structural color

> 元数据：编号 F-12 ｜ 标题 All-dielectric metasurface for high-performance structural color ｜ 作者 Wenhong Yang, Shumin Xiao, Qinghai Song, Yilin Liu, Yunkai Wu, Shuai Wang, Jie Yu, Jiecai Han, Din-Ping Tsai（哈工大（深圳）/哈工大（哈尔滨）/香港理工大学）｜ 期刊 Nature Communications 11:1864 ｜ 年份 2020 ｜ DOI 10.1038/s41467-020-15773-0 ｜ 分类 材料体系：Si（单晶，SOS 衬底）｜ 关键词 Si nanodisk 反射式结构色；折射率匹配层；sRGB/Rec.2020 色域；衍射极限像素
> PDF：`literature\材料体系分类\Si\pdfs\F_12_Yang_2020_Si_Structural_Color_NatCommun.pdf`
> 全文文本：`F_12_Yang_2020_Si_Structural_Color_NatCommun.txt`（pdftotext）

## 1. 一句话总结

在商用 silicon-on-sapphire (SOS) 上做单晶 Si nanodisk 阵列（h=100 nm，周期 110–320 nm）实现反射式结构色：因 Si 本征吸收导致的"宽反射峰 + 背景反射"使色域仅 78% sRGB，引入折射率匹配层（n≈1.48，DMSO 或 PMMA 封装）后 FWHM 收窄约 40%、衬底背景反射压至近零，实测色域达 ~181.8% sRGB / 135.6% Adobe RGB / 97.2% Rec.2020，且 2×2 个 nanodisk 即可形成衍射极限分辨率的像素。

## 2. 研究动机与问题

- 颜料/染料色暗淡、色域小、分辨率差（~25 µm 色点、<1000 dpi）；plasmonic 结构色分辨率可达衍射极限但亮度低、色域小（~45% sRGB）；全介质（如 TiO₂）色鲜艳、亮场可见，但依赖集体共振使分辨率受限（~10⁴ dpi），实验色域纪录仅 68% Rec.2020，且此前混合多层材料体系工艺不兼容、上层在刻下层时变形。
- 没有任何单一种技术同时满足：可制造性、反射率、窄 FWHM、空间分辨率、大色域（UHDTV/Rec.2020 标准）。
- Si 极稳定、CMOS 兼容、可量产、高折射率使单元简单（利于低成本制造），但 Si 可见光有本征吸收，直接做只有宽带反射 + 白背景、小色域（78% sRGB）——本文要"扬长避短"给出 all-in-one 方案。

## 3. 结构设计与关键参数（材料、几何、波长、工艺步骤）

- **材料/衬底**：商用 SOS（蓝宝石上外延单晶 Si，sapphire n≈1.76，可见光透明）；单晶 Si 比 poly-Si、a-Si 可见吸收低得多。
- **单元几何**：Si nanodisk，半径 R + 方晶格周期 l，厚度固定 h=100 nm（薄层缓解本征吸收）；调 (直径/周期) 覆盖全可见，实验组合含 180/320、160/300、150/230、140/220、130/250、90/220、90/180、80/140、60/110（nm），周期/直径减小 → 反射峰连续蓝移。
- **折射率匹配层**：n≈1.48，介于空气(1)与蓝宝石(1.76)之间；以 DMSO 液体（n=1.48，灌注微流道）验证，以 PMMA 旋涂封装做固化成形。
- **波长/谱**：工作 400–700 nm；例：180/320 在空气中 ED@581 nm、MD@609 nm，峰值反射 ~84%（橙色）；短波端反射率下降（~29% @402 nm）。
- 制造：EBL（PMMA A2, MicroChem 写反图）→ Cr 掩模 lift-off → RIE 刻 Si → Cr etchant 去 Cr。

## 4. 工作原理/物理机制（如适用）

- 每个 Si nanodisk 支持电偶极 ED 与磁偶极 MD Mie 共振，选择性反射特定波长；减薄到 100 nm 把本征材料吸收影响降到可接受。
- 色域小的根源有二：①衬底界面产生宽带反射"白色背景"；②反射峰太宽（ED/MD 未重合）。匹配层解决方式：
  - 降低 sapphire/匹配层折射率对比 → 抑制衬底反射背景；
  - ED 场更贴近单元边界、对环境折射率比 MD 更敏感 → 匹配层把 ED 推向 MD、二者干涉（类 Kerker 条件）→ FWHM 收窄 + 峰外反射被相消压制。
- 色与入射角近似无关（SI Note 19）；材料吸收只轻微增加（SI Note 20）；色度按 CIE1931 标准（黑体照明）评估。

## 5. 关键结果与性能数字

- **色域**：空气中实测 78% sRGB → DMSO 中 ~181.8% sRGB、135.6% Adobe RGB、97.2% Rec.2020（实验 108 个样品）；模拟（63 样品、空气）仅 92% sRGB，加匹配层后模拟 ~186% sRGB / 138.7% Adobe RGB / 99.5% Rec.2020。创当时结构色色域纪录（此前最高 68% Rec.2020）。
- **谱形**：DMSO 中主峰 FWHM ~34–40 nm（比空气中窄 ~40%），与 TiO₂ metasurface（~34 nm 量级）相当；衬底背景反射抑制到 ~0；600 nm 处反射 ~76%（亮场下鲜艳）。计算谱中空气环境峰值反射最大 84%（@~600 nm）、402 nm 处降至 29%（实验空气谱 Fig. 3b 亦给出相近的高反射读数）。
- **动态切换**：同一片样品在空气/DMSO 间切换颜色（China pink→Fandango 等 8 组颜色迁移），演示"微流道可调色"；PMMA 封装后的"孔雀"图与 DMSO 态几乎一致（PMMA 可作永久匹配层）。
- **分辨率**：每像素仅 2×2 个 nanodisk，像素中心距黄/绿/蓝/紫 = 320/250/200/190 nm，即 ×100 NA=0.9 亮场显微镜的衍射极限；像素从 5×5 缩到 2×2 颜色不退化（纯色 "Phoenix"、多色 "Rainbow" 演示）；单晶 Si 的色域比 poly-Si 大 110%、比 a-Si 大 238%（Fig. 3d 数据）。
- **演示**：220×260 µm² "Peacock + orchid" 全彩图（每像素 9×9→2×2 disk），DMSO 灌注立即变色且背景近乎全黑。
- **对比口径**：等离子体结构色 ~45% sRGB、分辨率虽高但强度低；此前多材料混合超表面模拟 171% sRGB 而实验仅 ~124% sRGB/68% Rec.2020（上下层工艺不兼容）。

## 6. 制备工艺细节（材料体系/光刻/刻蚀/表征）

- 商用 SOS 晶圆；EBL 在 PMMA A2 (MicroChem) 写**反图** → 蒸 Cr → lift-off 得到 Cr 硬掩模 → RIE（Oxford PlasmaLab 80）刻 Si → 铬刻蚀剂去除 Cr（"Methods"；具体 Si 刻蚀气体配方在 SI Note 10，正文未给）。
- 结构质量（SI）：倾斜 SEM 显示侧壁近 90°、粗糙度 <10 nm——粗糙度/垂直度足以让实测谱与设计吻合。
- 表征：ZEISS Axio Scope AI 亮场显微镜成像；×50 NA=0.55 物镜 + 光谱仪测反射谱；分辨率测试用 ×100 NA=0.9；色度坐标用 MATLAB 计算（CIE1931，黑体照明）；仿真用 Lumerical FDTD 与 COMSOL（周期边界 + PML），Si/sapphire 折射率取材料库（sapphire n 固定 1.76）。

## 7. 与本项目（L01/L02）的关系与可借鉴点

- **PMMA 反图 + Cr lift-off + RIE + 去 Cr 的 Si 图形化链**与 L01（PMMA 体系）直接同源：掩模链思路（PMMA 只做图案化胶、Cr 做硬掩模、湿法去 Cr）可复用到 L01 的 Si₃N₄ 或 L02 的 Si 结构加工；PMMA A2/EBL 剂量-显影参数可作起始工艺卡。
- **"包覆/匹配层改变共振"的重要提醒**：把 n≈1.48 的介质（DMSO/PMMA）加在超表面上方会系统性移动共振峰、收窄线宽并抑制背景——对 L01 的 qBIC 漏波超表面（PMMA 本身既是包层也是结构材料）意味着：器件"封装态"（覆盖 PMMA）与"裸态"的谱/Q 可能显著不同，设计与仿真必须按最终覆盖状态进行，这与"用 PMMA 做匹配/保护层且不影响色彩"的正面结论互相印证。
- **材料纯度/晶相决定损耗**：单晶 Si 色域显著大于 poly/a-Si——支撑 L02 的 Si 波导/谐振器优先用单晶（SOI/外延）材料以保低损耗高 Q；薄膜厚度与吸收的权衡（本文 h=100 nm 缓解吸收）也可类比对 L01 的 Si₃N₄ 膜厚与 Q 的关系。
- **环境折射率灵敏度**：ED 比 MD 更贴近边界、对环境更敏感——该物理对 L01 的"孔/柱共振"同样成立：超表面顶面吸附/氧化层/残留胶都会移动共振，工艺末态的一致性（去胶干净、无残留）必须受控。
- **衍射极限像素的版图启示**：每像素 2×2 单元即可保住颜色 → 小写场/高密度版图（大面积 LWM 版图数据量与写场拼接）可借鉴这种"最少单元数"设计策略。
- 大色域 + 动态切换 + PMMA 封装的应用链（光学防伪/显示）对项目属于背景应用价值。

## 8. 局限性 / 待确认问题

- 反射式工作模式，只适合显示/打印/防伪类应用；正文反射谱由 ×50 NA=0.55 小数值孔径物镜测得，与大面积均匀性/入射角扩展的关联需另查。
- 短波端（蓝/紫）因 Si 吸收上升反射率明显低（402 nm 仅 ~29%），蓝紫色仍偏暗。
- 空气中模拟色域（92%，63 样品）与实验色域（78%，108 样品）存在口径差，正文未统一解释；引用其空气值时应注明出处（模拟 vs 实验、样品数）。
- DMSO 是液体方案，实用性靠 PMMA 封装背书，但正文仅给一张封装对比图；PMMA 的折射率色散、旋涂厚度均匀性对共振的定量影响需项目自行验证。
- SOS 衬底为特殊商用平台（外延 Si 成本高于 SOI），Si 刻蚀气体配方在 SI 中，正文未公开具体参数——若借鉴其 RIE 流程需自行获取/标定。

File: literature/材料体系分类/Si/阅读笔记_F_13_Gorkunov_2018.md
# 阅读笔记 F-13 | Gorkunov 2018：Chiral visible light metasurface patterned in monocrystalline silicon by focused ion beam

> 元数据：编号 F-13 ｜ 标题 Chiral visible light metasurface patterned in monocrystalline silicon by focused ion beam ｜ 作者 Maxim V. Gorkunov, Oleg Y. Rogov, Alexey V. Kondratov, Vladimir V. Artemov, Radmir V. Gainutdinov, Alexander A. Ezhov（Shubnikov 结晶学研究所 RAS / MEPhI / 莫斯科国立大学）｜ 期刊 Scientific Reports 8:11623 ｜ 年份 2018 ｜ DOI 10.1038/s41598-018-29977-4 ｜ 分类 材料体系：Si（单晶，SOS 衬底）；工艺：FIB 直写 + 热氧化退火 ｜ 关键词 3D 手性超表面；圆二色 CD；光学活性 OA；guided-mode resonance
> PDF：`literature\材料体系分类\Si\pdfs\F_13_Gorkunov_2018_FIB_Chiral_mSi_SciRep.pdf`
> 全文文本：`F_13_Gorkunov_2018_FIB_Chiral_mSi_SciRep.txt`（pdftotext）

## 1. 一句话总结

用 FIB（Ga⁺ 30 keV/0.1 nA）在 300 nm 单晶 Si（SOS 衬底）上直写周期 370 nm、4 折旋转对称的"扭转十字"真三维手性浮雕；FIB 损伤层使可见光透射下降约一个量级，经 1100 °C 干氧退火 30 min 把表层氧化成 ~75 nm SiO₂ 后透明性完全恢复，最终器件在可见光区透射 50–80%、CD 最高 ~0.5、OA 最高 ~20°，单根 guided-mode resonance 的模拟 Q≈190，且具晶体级硬度、耐 1000 °C 与玻璃惰性。

## 2. 研究动机与问题

- Si 是可见-近红外最成熟的介质超表面平台，其中 mono-c-Si 吸收最弱，但可见光加工须避免损伤/污染/非晶化——EBL+化学刻蚀虽不损伤剩余材料，却只能做出等深、垂直壁的"二维"结构（nanorod/nanodisk/nanofin 等），无法做真正 3D 形貌。
- 手性光学要求无镜像对称；平面 2D 图案（即使面内手性）的手性只能靠衬底破缺产生，弱且无圆偏振本征模；3D 手性（如斜壁、浮雕）才强。
- FIB 可直写任意 3D 形状，但会在 Si 中制造 30–50 nm 损伤层并注入 Ga，导致可见吸收剧增，故此前不被用于 Si 光学结构；本文要验证"FIB + 退火氧化修复"能同时实现：高透明 + 强手性 + 高耐久。

## 3. 结构设计与关键参数（材料、几何、波长、工艺步骤）

- **平台**：商用 SOS（sapphire 上 300 nm 外延 mono-c-Si；蓝宝石 R-cut、ε=3.1，广谱透明、与 Si 结合极耐久）。
- **单元**：正方形晶格上 4 折旋转对称 twisted crosses（手性、无镜像对称面；4 折旋转保证圆偏振为正入射本征模），周期 370 nm（亚波长，避免可见光衍射）；FIB 图案区为直径 68 µm 圆斑 + 小面积测试样。
- **FIB 结构**：弯曲沟槽 ~150 nm 深、~100 nm 宽；未曝光区被再沉积抬升（最高处超过初始 300 nm 膜厚）。
- **退火后结构（三层）**：顶部近平面 SiO₂（30–35 nm Si 氧化为 ~75 nm SiO₂，ε=2.25）/ 剩余 mono-c-Si（保持手性形貌，ε 取表格化单晶值）/ 蓝宝石衬底；表面 RMS 粗糙度 0.5 nm，面内相关长度 15–20 nm。
- 工作波长：可见光为主（400–1000 nm 表征），共振分析在 ~755 nm。

## 4. 工作原理/物理机制（如适用）

- **手性条件**：无镜像面（chirality）+ 3 阶以上旋转轴（此处 4 折）→ 圆偏振光为传播本征模，全部偏振变换由超表面手性引起；对旋转对称手性超表面，CD 仅源于 RCP/LCP 吸收差，且 OA 与 CD 满足广义 Kramers–Kronig（CD 共振 ↔ OA 反共振）。
- **共振**：介质膜周期结构的 guided-mode resonance（入射平面波衍射耦入波导模再漏出），表现为透射谷+吸收峰+CD 共振+OA 反共振；Si 折射率约为 TiO₂ 的 1.5 倍 → 共振栅格更密；长波端可分离单根共振（~755 nm）。
- **手性 COM（coupled-mode）单共振模型**：用 7 个实参数精确拟合 FDTD 结果；参数 ω0=2.49×10¹⁵ rad/s（λ0=755 nm）、γ=1.31×10¹³ rad/s → Q=ω0/γ≈190（金属手性超表面典型 <20，高约一个量级）。
- **对比 2D 手性**：同样图案但切成 150 nm 厚垂直 slit 的"2D 手性"版本，手性仅靠蓝宝石衬底破缺 → 效应极弱，需 LCP/RCP 透射都被压制到百分之几才有可观手性 → 说明"面内 3D 形貌"必要（对项目：仅平面椭圆孔很难做强手性）。
- **吸收的作用**：旋转对称手性超表面的 CD 需要 RCP/LCP 吸收差；近红外区 mono-c-Si 吸收太弱，即使强共振也不产生 CD/OA（如 ~965 nm 处）——手性工作在可见光区依赖本征弱吸收参与。

## 5. 关键结果与性能数字

- 透明性：未加工 plain SOS 透射谱为经典 Fabry–Pérot 振荡（膜透明均匀）；FIB 后透射降低约一个量级（损伤层吸收）；退火氧化后整体透明恢复，可见光透射 50–80%。
- 手性：实验 CD 最高 ~0.5（透射椭偏法与 CD 光谱法两种独立手段一致，且 OA 与 K–K 自洽）；OA 最高 ~20°；对样品取向/入射线性偏振方向不敏感，Lorentz 互易 → 两侧入射等价。
- 模拟预测（755 nm 附近窄带）：RCP 透射 ~45% 而 LCP 仅 1–2%，即窄带圆偏振器功能。
- 实验共振被展宽/变浅（如 642/656 nm 合并、830 nm 不可辨、965 nm 可见），归结为退火引入的结构瑕疵散射遮蔽了弱耦合并压制更窄的更高 Q 共振。
- 模拟敏感性：把剩余 Si 换成 a-Si 会使 <800 nm 透射降数倍 → 交叉验证氧化后 Si 质量良好。
- 耐久性：晶体级硬度、耐热至 1000 °C、玻璃级化学惰性。

## 6. 制备工艺细节（材料体系/光刻/刻蚀/表征）

- **FIB 图形化**：FEI Scios DualBeam；Ga⁺ 30 keV、束流 0.1 nA；束路径由数字模板控制（每单位格内从中心向外沿 twisted-cross 路径）。
- **退火氧化**：先 ex-situ Ar/O₂ 等离子清洗 1 h（Fischione 1070 NanoClean）；自建炉 1100 °C 干空气 30 min；按 Massoud 氧化模型将顶部 30–35 nm Si 转为 ~75 nm SiO₂。
- **结构重建**：AFM（NT-MDT NTEGRA Prima，轻敲 + 特制尖探针，扣除针尖曲率、去噪、全单位格 + 4 折对称两轮平均）；FIB 3D 重建（先沉积 200 nm Pt 保护层——20 nm 电子束诱导 + 180 nm FIB 诱导；120 片等距截面、间距 20 nm、深 1.5 µm，0.1 nA/30 keV；T2 in-lens 探测器增强衬度；Avizo 9 灰度阈值分层 + 最小二乘对齐）。
- **光学表征**：microspectrometry 400–1050 nm（Olympus CX31-P + AvivaSpec-2048，40× 物镜，采样区 ~30 µm²）；透射椭偏（Horiba UVISEL 2，光斑 50×70 µm²，用两条特征线性偏振方向扣除 R-cut 蓝宝石双折射——其光轴与表面成 57.6°）；CD 光谱（CLSM FV1000 + 超宽带线栅偏振片 + 消色差 QWP 产生 LCP/RCP，10× 物镜，共焦孔径给出 ≥3 µm 空间分辨，400–800 nm）。
- **仿真**：FDTD（SEMCAD X v14.8 + CUDA）；单元 = 上述实测重建模型；Si 用表格化单晶介电函数、SiO₂ ε=2.25、蓝宝石 ε=3.1；网格 4 nm（收敛性已验）；周期边界 + PML；吸收 = 入射与全部出射波能量差。

## 7. 与本项目（L01/L02）的关系与可借鉴点

- **L02（Si 波导 Au/SiO₂/Au）选材与热预算警示（重点）**：
  - mono-c-Si 吸收最弱 → 印证 L02 波导/谐振部分应使用单晶 Si；poly/a-Si 的可见-近红外吸收代价在此文被量化（透射降数倍、色域差 110–238% 等量级证据见 F-12）。
  - 热氧化定量配方：1100 °C 干氧 30 min → 每 30–35 nm Si 生成 ~75 nm SiO₂，可用于 L02 的 SiO₂ 间隔层候选生长路线；**但 1100 °C 高于 Au 熔点（1064 °C），绝不能在有 Au 之后执行**——若借鉴须先氧化/先生长 SiO₂ 再镀 Au，或在 <Au 熔点温度下重新标定氧化速率，写入热预算表。
  - FIB 的 Ga 注入损伤（30–50 nm、透射降一个量级）是对"用 FIB 切截面/做表征"的方法学警告：不要在器件功能区内滥用 FIB；做截面应带保护层并把损伤区排除在分析外。
- **L01（qBIC 漏波超表面）物理对照**：guided-mode resonance + Fano/高 Q 尖峰与 qBIC 漏波共振同族——本文证明(a) 介质膜周期结构在模拟中可获得 Q≈190 的漏泄导模共振（实验受散射限制未观察到同等级窄峰），(b) 亚波长散射瑕疵会把更高 Q 的窄共振"抹平/遮掉"（这正是 L01 高 Q 复现时对粗糙度、写场拼接误差敏感的负面教材），(c) 材料残余吸收/损伤直接限制可观测 Q。
- **对称性方法论**：4 折旋转对称 → 圆偏振本征模、CD/OA 只由手性贡献；3D（面内+面外）破缺才有强手性，2D 平面破缺（如仅椭圆孔）手性弱——若 L01/L02 未来要强手性/CD 功能，需设计 3D 形貌或双层方案（与 F-08 斜刻蚀路线呼应），不能只靠平面几何。
- **工艺定位**：FIB 直写适合小面积原型/结构重建/修复，吞吐低、不可量产（与 F-08 结论一致）；对 L01/L02 的大面积器件仅作辅助（截面、修版）。
- 仿真与实测的结构重建闭环（AFM+FIB-3D 重建 → FDTD）方法可借鉴：以"实测几何"建模拟合，比理想几何更接近实验谱（同 F-09"按实测侧壁重建相位库"思想）。

## 8. 局限性 / 待确认问题

- FIB 串行写入慢、图案区仅 68 µm 圆斑，非量产路线；大面积手性器件需另找工艺。
- 实验共振质量被退火/结构瑕疵散射限制（更窄更高 Q 的模拟共振观测不到）；氧化消耗大部分 Si，最终形貌与设计偏差大，须逐层重建才能模拟。
- 手性效应为窄带（755 nm 附近）；宽带 OA/CD 未实现（需 Blaschke 型多共振组合，仅理论展望）；长波端 OA 测量噪声高。
- 1100 °C 退火与 Au 工艺不兼容（L02 若参考须改温度或顺序，并自行标定）。
- 全文以可见光为对象；与 L02 具体工作波长的材料参数匹配需另行换算（Si 吸收、Au 熔点的温度窗口等）。

File: literature/材料体系分类/Si/阅读笔记_F_17_Zhao_2021.md
# 阅读笔记 F-17 | Zhao 2021：Synthetic Aperture Metalens

> 体系：Si（a-Si 纳米柱顶层超表面；工艺路线 EBL+RIE 与本项目直接相关）
> 编号：F-17 ｜ 标题：Synthetic aperture metalens
> 作者：Feng Zhao, Zicheng Shen, Decheng Wang, Bijie Xu, Xiangning Chen, Yuanmu Yang（Space Engineering University / Tsinghua University）
> 期刊：Photonics Research 9(12), 2388–2397（2021）
> 年份：2021 ｜ DOI：10.1364/PRJ.440185
> 文本来源：`C:\Users\Liu\AppData\Local\Temp\f08_pdf_text\F_17_Zhao_2021_Synthetic_Aperture_Metalens_PhotonicsRes.txt`（PDF 路径待补录）

## 1. 一句话总结

提出"合成孔径超透镜"：将多个小口径（半径 1 mm）a-Si 介质超透镜按合成孔径布局排布，焦面相干合成后经 Richardson–Lucy 计算重建，使成像分辨率接近"外接圆口径"单透镜，从而用约一半（按填充率计）的制造面积/串行写图时间换取大有效口径；户外阳光照明的近红外相机实拍验证了概念。

## 2. 研究动机与问题

- 超透镜孔径受限于光刻的可扩展性：纳米级非周期结构多靠 EBL 串行制造，昂贵耗时；即便引入 NIL/UV stepper，掩模版/压印母版仍不可避免。
- 目前最大单口径超透镜约几厘米；而空间望远镜等场景需要米级口径，单口径制造"几乎不可能"。
- 借射频领域的成熟思想（如 EHT 对 M87 的孔径综合）解决光学问题：平面、轻薄、任意子孔径排布的超透镜恰好是合成孔径的理想载体。

## 3. 结构设计与关键参数

- 目标相位分布为理想球面聚焦相位：λ = 800 nm，焦距 f = 30 mm；子孔径半径均为 1 mm。
- 布局与填充率（fill factor = 子孔径总面积 / 外接圆面积，也即串行制造时间节省比例）：
  - 2 子孔径：外接圆半径 2.5 mm，中心距 3 mm，填充率 **0.32**；
  - 3 子孔径（Golay-3）：外接圆半径 2.38 mm，等边三角形边长 2.4 mm，填充率 **0.53**；
  - 4 子孔径：外接圆半径 2.7 mm，中心距 2.4 mm，填充率 **0.55**；
  - 另设计 9 子孔径（3×3 复用 Golay-3）：子孔径直径 0.84 mm、外接圆直径 4.76 mm，填充率 0.28。
- 单元库：a-Si 纳米柱，高 H = 600 nm，周期 U = 400 nm，半径 R 扫掠 100–340 nm（800 nm 正入射 FDTD，周期边界）；a-Si 实测 **n = 3.338**、800 nm 处吸收可忽略；基底为 500 µm 熔融石英（fused silica）。
- 用 100 nm 厚 Al 在子孔径外围做挡光层，阻断孔径外背景光透射。

## 4. 工作原理/物理机制

- 傅里叶光学框架：像 = 物卷积 PSF；合成孔径的 pupil function 为各子孔径 pupil 的相干叠加，其 PSF/OTF/MTF 可由角谱法算出。
- 合成使 MTF 的**最大截止频率（MCF, maximum cutoff frequency）**提高到外接圆口径水平——目标的高频细节保留在像中；代价是中间频率响应下降（2 子孔径 <0.2、3 子孔径 >0.2、4 子孔径 >0.3）与 PSF 旁瓣增大，成像变糊。
- 用已知系统 PSF 做 **Richardson–Lucy 解卷积**（+ 直方图拉伸 + 中值滤波）恢复清晰像；分辨率沿"合成方向"提升（各向异性），非合成方向保持子孔径分辨率。

## 5. 关键结果与性能数字

- MTF：合成孔径超透镜的 MCF 与对应外接圆口径单透镜几乎一致（x 方向）；y 方向（无合成）≈ 子孔径水平。
- 实测聚焦效率：2/3/4 子孔径分别 **44% / 57% / 57%**；偏低归因于纳米柱尺寸偏差与样品缺陷（制造误差）。
- 分辨率（1951 USAF 图）：3 子孔径可辨 group 7 element 2，与常规透镜口径半径 2.38 mm 相当；4 子孔径可辨 group 7 element 3，与口径半径 2.7 mm 相当——即**以约一半口径的制造量达到外接圆口径的分辨率**。
- 2 子孔径重建质量差（低填充率 + PSF 大旁瓣 + 大相位梯度区对制造相位误差更敏感）；PSNR/SSIM 以口径半径 2.7 mm 常规透镜像为参考评价重建像。
- 户外实验：3 子孔径超透镜 + 近红外相机，800±10 nm 带通滤除色差，目标（清华 logo）置于 ~7 m 外自然阳光下，重建像分辨率对标外接圆口径透镜。

## 6. 制备工艺细节

- 流程（分两段）：
  1. **超透镜本体**：PECVD 在 fused silica 上沉积 600 nm a-Si → **EBL 在 PMMA 胶中写图形** → **Cr 硬掩模 lift-off** → **ICP-RIE 把图形转移到 a-Si** → 湿法腐蚀去除 Cr。
  2. **Al 挡光层**：用对准标记，经光刻 + 电子束蒸发 + lift-off 在子孔径外围精确套刻 100 nm Al。
- 效率测试：超连续激光（YSL SC-PRO-15）+ 可调声光带通滤光片；入射功率经与合成孔径等大的针孔阵列测得；焦点功率用 100 µm 针孔在焦面扫描取峰值；η = P_f / P_inc。
- PSF 测试：中心 800 nm、带宽 10 nm 的准直激光，物镜+镜筒透镜放大后由近红外相机采集焦面像。

## 7. 与本项目（L01/L02）的关系与可借鉴点

- **工艺模块模板高度一致**（Si 体系核心价值）：a-Si/Si 顶层 + EBL(PMMA) + **Cr 硬掩模 lift-off + ICP-RIE** 转移 + 湿法去 Cr——正是 L02（Si 平台）与 L01 复现工作中"胶→硬掩模→介质刻蚀"的典型工艺卡（同 F-08 §4.2 EBL+Cr+CHF₃/SF₆ 模板）；可直接作为我们 EBL 剂量-线宽-侧壁标定的对照案例。
- **Al 挡光/孔径化**：用吸收金属界定辐射/透射区，思路可用于 L01 限定 qBIC 辐射区或抑制背景（需注意与 L02 Au 金属层及刻蚀液兼容性）。
- **大面积策略**：对大孔径器件，合成孔径把串行 EBL 写图时间按填充率缩减、并允许"每次只写 mm 级子孔径"规避写场拼接/写入时长瓶颈（与 F-09 的 METAC 数据压缩是两条正交路径）。对 L01/L02 的实际启示更多在**版图分块**与"子孔径相干合成 + 计算重建"的系统级思路，而非单元本身。
- **效率受加工尺寸偏差钳制**：44–57% 的损失被明确归因于柱径偏差与缺陷 → 再度佐证 L01/F-05、Q1-11 的"工艺几何容差预算"必要性；对 600 nm 高柱，柱径几 nm 偏差即显著影响相位库命中率。
- 局限提示：合成孔径概念面向"聚焦成像"，L01（周期漏波辐射）与 L02（导波驱动）非成像型器件，直接套用有限；借鉴点是"用计算/排布换取加工量"的思维。

## 8. 局限性 / 待确认问题

- 重建依赖精确的 PSF 先验；重建像出现 ghost noise（2 子孔径最差），作者建议 Wiener 或深度学习法改进，但需噪声功率谱/场景先验。
- 工作于单一波长（800±10 nm），色差靠带通滤除；作者认为小 NA 下消色差合成孔径设计相对简单，但未验证。
- 效率偏低（44–57%），且为偏振无关静态设计、谱段窄。
- **各子孔径之间的相对相位（co-phasing）误差及其对恢复的影响未量化**——文献级合成孔径的常见关键误差源，正文未讨论（待确认）。
- 未评估器件离轴/斜入射、环境振动与温度对合成像稳定性的影响；户外实验为单次演示。

File: literature/材料体系分类/Si/阅读笔记_F_18_Hentschel_2023.md
# 阅读笔记 F-18 | Hentschel 2023：Dielectric Mie Voids — Confining Light in Air

> 体系：Si（体硅晶圆上 FIB 铣出的空气孔共振结构；与"孔型/泄漏"器件设计思路互通）
> 编号：F-18 ｜ 标题：Dielectric Mie voids: confining light in air
> 作者：Mario Hentschel, Kirill Koshelev, Florian Sterl, Steffen Both, Julian Karst, Lida Shamsafar, Thomas Weiss, Yuri Kivshar, Harald Giessen（University of Stuttgart / Australian National University）
> 期刊：Light: Science & Applications 12, 3（2023，开放获取）
> 年份：2023 ｜ DOI：10.1038/s41377-022-01015-z
> 文本来源：`C:\Users\Liu\AppData\Local\Temp\f08_pdf_text\F_18_Hentschel_2023_Dielectric_Mie_Voids_LSA.txt`（PDF 路径待补录）

## 1. 一句话总结

提出并实验实现"电介质 Mie void"：在高折射率体硅中铣出亚波长空气孔（void），光被**局域约束在空气中**、几乎不受硅本征损耗/色散影响，从而把高折射率介质共振推到 265 nm（4.68 eV）紫外；孔直径与深度（FIB 剂量）双自由度调共振，并演示 36,000 dpi 硅上结构色打印。

## 2. 研究动机与问题

- 传统"高折射率介质 Mie 共振"把光约束在材料内部——可见-紫外区材料本征损耗严重：硅球在 <380 nm 无模式、接近 400 nm 时 Q 急剧下降（受材料品质因子 n/2κ 限制）；金属体系的 Babinet 互补结构又受金属损耗拖累。
- 介质体系存在"被忽略的对称参数空间"：高折射率宿主中的低折射率 void 同样可由 Mie 理论解析描述，但此前未被用作纳米光子构建块（水中气泡折射率差仅 ~0.35、Q≈1 且尺寸在射线光学区；空芯光纤是传播模式且靠色散工程而非 Fresnel 反射）。
- 目标：把模式约束到无损耗空气 void，使整个模体积可被利用（传感、填充、耦合量子发射体），并把高 Q 介质共振拓展到蓝紫/紫外。

## 3. 结构设计与关键参数

- 几何：截锥形空气孔（侧壁 ~15° 内倾，为 FIB 铣削固有），位于硅-空气界面附近（半无限衬底）。
- 谱测量阵列：10×10 孔、周期 900 nm（作者单独验证周期性/光栅排布对光学性质影响可忽略）；直径 ~450→810 nm 递增（深 ~450 nm）；典型孔 ~610 nm 直径 × ~410 nm 深。
- "几何谱学"扫描阵列：直径 330–750 nm × 深度 20–1100 nm，各 36 级（直径与深度独立可调——FIB 灰度工艺的额外自由度）。
- 材料：标准 4 英寸体硅晶圆（高折射率 n≈3.5–4、工业化成熟）。

## 4. 工作原理/物理机制

- Mie 理论对"折射率 ni 的球/void 置于 ne 宿主"无相对大小限制：void 的局域模由 TM/TE 特征方程（文中式 1/2，Riccati-Bessel 函数）给出；约束机制是空气-硅界面的 Fresnel 反射。
- 与 Mie 球的差别：① 近场相似但 void 模式**更紧约束于空气内**，几乎无场泄漏进硅；② **基态序反转**——void 基模是电偶极 ED（球基模为磁偶极 MD）；③ void 模式色散**完全线性**（不受硅色散影响）→ 共振波长对宿主材料光学常数波动与几何变形（球→圆柱→截锥→衬底截断）高度鲁棒。
- 有趣的反直觉结论：硅损耗/折射率在 ~380 nm 的增强反而**增强**空气-硅界面的 Fresnel 反射，使模式更紧地约束在 void 内 → Q 提高而不是被吸收拖垮。

## 5. 关键结果与性能数字

- 反射谱（对裸硅 ~40% 背景反射归一化）中提取共振：实验与 COMSOL 频域仿真、Fourier-modal method (FMM) 交叉验证一致；实验模 I = ED、模 II = MD（多极分解确认）。
- 工作波段：单孔局域共振从可见直达 **UV 265 nm（4.68 eV）**；在 265 nm 同时观察 **7 个高阶模式**（550 nm 时 3 个、800 nm 时 1 个）——作者称当前没有其他共振纳米光子构建块能做到 UV 下多高阶模共振。
- **Q 值最高 ~35**（深蓝-紫外区，长波侧 Q~10，与偶极 Mie 球相当）；作为对比：硅 Mie 球在 <380 nm 无模式。
- 不需周期排布即可高 Q 局域共振（单 void 即可；900 nm 周期仅为测量方便）。
- 结构色打印：Kandinsky《Improvisation No. 9》200×200 像素、边长 180 µm、**单 void/像素 @900 nm 周期（标称 36,000 dpi）**；直径与深度双旋钮调色，void 体积决定散射效率与色彩饱和度；硅惰性/硬度 → 长期稳定。

## 6. 制备工艺细节

- **FIB 铣削（Raith ionLine Plus，现 Velion）**：多物种离子柱，Si 与 Au 离子、加速电压固定 35 kV；用单电荷 Au⁺（束流 ~150 pA、30 µm beam-forming aperture，溅射率更高）铣孔；步进 20 nm、圆孔以外扩（circular outward）方式曝光；**base dose 1 nC/µm²**，孔深靠剂量倍率调节——FIB 本质是灰度工艺，同一衬底上同时变直径与变深度。
- 对束流/工具稳定性要求高（保证尺寸与深度可重复）；样品：标准 4″ 硅片切割小片，丙酮 + IPA 超声清洗。
- 表征：Hitachi S-4800 SEM（含 80° 倾斜 FIB 截面验证锥形）；Nikon LV100ND 白光显微（20× NA 0.45）；显微反射谱（Energetiq EQ-99XFC 激光驱动白光 + 100× NA 0.9 + SP2500i 光栅谱仪 + Peltier CCD）；UV-VIS 单色成像（DH-200 氘灯+钨灯 250–1100 nm，带通滤片 265–800 nm、FWHM 10 nm 为主）。
- 模拟方法：解析本征频率（Python + argument principle）与 COMSOL 本征/频域解；Q 由复本征频率迭代求（色散自洽，收敛判据 <0.01%）；侧壁按常数 15° 倾角 staircasing；多极分解限定 |m|=1、l=1–4。

## 7. 与本项目（L01/L02）的关系与可借鉴点

- **"孔 vs 柱"互补视角（对 L01 最有用）**：L01 是介质层中的孔型 qBIC 漏波结构；本文给出同一族 Mie 物理在"反向几何（void）"下的系统性判读——模式基序反转（ED↔MD）、场约束位置改变、色散/几何鲁棒性差异。提醒我们在仿真/判读 L01 孔结构时**不能直接沿用柱状共振的直觉**，模式归属需按多极分解重新核对（Q1-05/Koshelev 的柱示例 vs 本文 void 示例可互为对照）。
- **深度作为独立设计/调谐自由度**：FIB 灰度剂量→深度，与 L01"剂量控孔深→Q"及 F-16 灰度光刻、F-08 §4.3 属同一"z 向灰度"家族——进一步印证我们灰度 EBL 剂量标定路线的普适性。
- **几何容差鲁棒性的正面证据**：模式波长/Q 对"理想球→实测截锥→衬底截断"的几何偏离弱敏感（共振波长对材料/几何参数波动鲁棒）——支持我们"理想几何设计 + 实测几何复核"的容差策略，也可作为容差论证的引用来源；注意其单 void 局域模式不依赖周期，而 L01 qBIC 依赖周期耦合与均匀性，二者敏感度来源不同，不可混用结论。
- **对 L02（Si 波导 + Au/SiO₂/Au）**：1.55 µm 下硅损耗可忽略，本文的 UV 诉求不直接适用；但提醒一点——只要体系里引入损耗（L02 的 Au、未来可见光化的 Si），共振/漏波器件的 Q 上限就被材料吸收钳制，可用本文"把模式推离有损材料"（或本文引用的材料品质因子 n/2κ 判据）做预算估算。
- **空气 void 全模体积可进入**（填充聚合物/分析物/发射体）→ 与 L01 表面传感互补的"体内传感"思路；Si 的长期稳定性利于免封装传感/打印（待评估与项目需求的匹配度）。
- 工艺对照：FIB 低吞吐、有离子注入损伤 → 仅适合小面积演示/截面修版（与 F-08 结论一致）；若要大批量，孔型结构可走 RIE/Bosch，且**侧壁锥度→共振的影响小**（本文结论）对刻蚀工艺窗口是利好信号。

## 8. 局限性 / 待确认问题

- Q≈35 属中等水平，远低于 qBIC/连续谱束缚体系（10³–10⁵）——机制定位不同（局域 Mie vs 非局域泄漏），不能与 L01 的 Q 指标直接比较。
- FIB 串行低吞吐、Au/Si 离子注入与再沉积损伤未量化；对光束/工具稳定性要求极高（作者自述）。
- 单孔共振特征叠加在 ~40% 的硅衬底背景反射上，需严格背景归一化与近正入射小 NA 测量才能提取——表征难度高。
- 演示仅限反射谱与结构色（无透射/相位调控功能器件）；彩色打印面积小（180 µm 边长）。
- void 锥度、深宽比与 FIB 剂量-深度曲线未给出通用标定数据（依赖具体设备）；周期性影响"可忽略"的验证覆盖的直径/深度窗有限（待确认外推边界）。

File: literature/材料体系分类/Si/阅读笔记_F_23_Zheng_2021.md
# 阅读笔记 F-23 | Zheng 2021：Large-scale metasurfaces based on grayscale nanosphere lithography

> 元数据：编号 F-23 ｜ 标题 "Large-scale metasurfaces based on grayscale nanosphere lithography" ｜ 作者 Hanyu Zheng, You Zhou, Chibuzor Fabian Ugwu, Andrew Du, Ivan I. Kravchenko & Jason Valentine（Vanderbilt / CUNY ASRC / Oak Ridge National Lab）｜ 期刊 ACS Photonics 8(6), 1824–1831｜ 年份 2021 ｜ DOI 10.1021/acsphotonics.1c00424 ｜ PDF：`pdfs/F_23_Zheng_2021_Grayscale_Nanosphere_Lithography_ACSPhotonics.pdf`（基于 .txt 全文精读）
> 体系：a-Si（氢化非晶硅）纳米柱 ｜ 工艺主线：自组装纳米球光刻（photonic jet）+ DMD 灰度光刻（低成本、单次曝光大面积）

## 1. 一句话总结

让自组装成六方密排单层的聚苯乙烯纳米球充当"微透镜阵列"，用 DMD 驱动的 8-bit 灰度 I-line（365 nm）光强调制控制每个球下的曝光剂量、进而逐点控制 Si 纳米柱直径与传播相位，实现无任何结构对称性的非周期大面积金属超表面——1 mm 直径 f/5/f/3 超透镜（1.7 µm）衍射极限聚焦、相对聚焦效率 88%/83%，全息图版图数据量从 1 GB/mm² 压到 0.4 MB/mm²。

## 2. 研究动机与问题

- EBL 分辨率高但串行、吞吐低，只适合原型；UV stepper 是半导体主力但设备昂贵，且大面积非对称超表面（如全息图）的版图文件可达 GB 级、无法用对称性压缩。
- 纳米球光刻（NSL）此前只能做周期结构（完美反射器、吸收体、光子晶体）；调衬底形貌也只能改变单元位置、单元本身不变——从未实现"非周期相位分布"的透镜/全息。
- 问题：能否用低成本自组装路线做出任意、非周期相位分布的大面积超表面？→ 用 DMD 灰度控制"每个纳米球（微透镜）"的曝光剂量从而独立调每个谐振器尺寸。

## 3. 结构与设计关键参数

- **单元**：a-Si nanopost，高 850 nm，石英衬底，六方晶格，周期 = 球直径 = 800 nm；n=3.7（椭偏实测）。相位靠 RCWA（reticolo）扫"直径 vs 传输相位/透射率"建库，取覆盖 2π 的直径区间（该区间落在灰度可及范围内，Fig. 2c/d 阴影区）。
- **超透镜**：双曲相位 profile（Eq. 1），D=1 mm，f/5（f=5 mm）与 f/3（f=3 mm），工作波长 1.7 µm；相位→灰度映射 G(x,y)=fit⁻¹[D_φ(φ)]，即"工艺标定曲线（剂量→直径）的逆函数 ∘ 相位库（相位→直径）"。
- **灰度曝光系统**：DMD（1920×1080 微镜，ZS650）+ 365 nm I-line；微镜 7.6 µm 经 5× 投影镜头缩到 ~1.5 µm；DMD 对角线 16.25 mm → 单发最大曝光直径 1.6 mm；8-bit（256 灰度）；当前系统灰度图案空间分辨 ~4 个纳米球。
- **标定**：剂量→曝光面积→(Al₂O₃ hard mask) 直径校准曲线（0–255 灰度，二次多项式拟合），直径偏差 <5%。

## 4. 工作原理 / 物理机制

- 每个 PS 纳米球是一个微透镜：UV 照明下球内产生 photonic jet，把光聚焦到球正下方的光刻胶（曝光孔径由球直径与剂量共同决定）。
- 灰度电平（DMD 微镜 duty cycle）→ 每球实际曝光剂量 → 显影后胶孔直径 → 蒸发/lift-off 后 hard mask 直径 → RIE 后 Si 柱直径 → 传播相位。即"尺寸信息编码进 8-bit 灰度图案"，取代逐单元几何数据 → 版图数据量暴跌、无需对称性、单次曝光完成整片。

## 5. 关键结果与性能数字

- **聚焦**：f/5 与 f/3 焦斑与双曲相位的理论（Fresnel 衍射）衍射极限曲线吻合；理论 FWHM 9.06 µm（f/5）、5.66 µm（f/3）@1.7 µm；轴向焦斑分布亦与理论一致。
- **效率**：相对聚焦效率 88%（f/5）、83%（f/3）（理论最高 96%）；透射效率实测 75%（理论 97%）——透射损失源于自组装局部周期涨落使部分柱落入低透射共振区。
- **成像**：USAF1951 可分辨至 group 5 element 5（线宽 9.84 µm）。
- **缺陷容忍分析**（对方法至关重要）：实际点缺陷密度 ~2%；模拟显示 5% 缺陷 + 5% 相位噪声时相对聚焦效率仍 ~90%、FWHM 几乎不变（损失来自缺陷散射导致的透射下降）；缺陷密度 ≤10% 时聚焦效率可保持 >80%。
- **版图数据压缩**：Fresnel 全息（72 nodes/圆，无对称性可压）GDSII 1 GB/mm² → 灰度图 0.4 MB/mm²（约 2500× 缩减）；全息成像低背景噪声。
- 自组装单层面积 ~2×2 cm（本文），文献先例可用更大水槽扩到 10×10 cm。

## 6. 制备工艺细节

- **纳米球自组装**：PS 球水分散液（10 wt%，3% CV，EPRUI Biotech）+ 等体积甲醇混合，超声 10 min；用注射器 5 µL/min 经 0.55 mm Tygon 管口贴水面（meniscus）注入 DI water 表面（PS 疏水浮于水面）；不用表面活性剂（避免落球），改用扁平气嘴以 5 L/min 吹 N₂ 扰动水面帮助球重排成大面积六方密排单层；~15 min 铺满 90 mm 培养皿；缓慢排水把单层转移到预先置于水中的基片上，转移时基片倾斜 10°（释放应力、防止多层）。
- **基片堆叠**：石英 handle + LPCVD 生长的 Si 器件层 + 旋涂 S1805 正胶。
- **灰度曝光 → 硬掩模 → 刻蚀**：DMD 投影 365 nm 透过球阵列曝光胶 → 电子束蒸发 40 nm Al₂O₃ + lift-off 得直径随灰度变化的硬掩模 → RIE 刻 Si 成柱。
- 缺陷缓解建议：自组装加表面活性剂或 Langmuir–Blodgett 法提高均匀性，或采用对缺陷更鲁棒的谐振器设计。

## 7. 与本项目（L01/L02）的关系与可借鉴点

1. **灰度思想与 L01"剂量控深/灰度 EBL"同源**（交叉参见 F-08 综述笔记）：本文是"剂量→尺寸（直径）"调传播相位的版本，L01 是"剂量→孔深"调 qBIC Q 的版本——都是把连续工艺参数当作设计自由度的灰度光刻家族；其"剂量→直径"标定方法论（二次拟合 + <5% 偏差）可直接移植为 L01 的"剂量→深度"标定曲线流程。
2. **Design-to-fab 闭环**：相位库（仿真）与工艺标定曲线（实测）对接生成版图——与 F-09"按实测几何重建相位库"一致，是我们做 L01 单元库时应固化的流程（仿真几何 = 工艺实测几何）。
3. **缺陷鲁棒性评估方法可借用**：随机相位扰动 + 点缺陷模型 → 效率/像质模拟，用于 L01 的工艺容差分析。但要警惕：该文是对"低 Q 传播相位"器件，缺陷密度 ≤10% 才掉到 80%；qBIC 高 Q 器件的无序容忍度低几个量级，此结论不可外推，只能借鉴其"缺陷→性能"的量化评估框架。
4. **大面积低成本备选路线**：NSL+灰度 单发曝光 1.6 mm、可扩展 cm–晶圆级——在 L01 量产评估中可作为"自组装层级"选项（与 DUV、NIL 并列，见 F-08 技术矩阵），但 NSL 只给六方晶格圆形柱、无法做椭圆孔/双原子/任意深度的 qBIC 几何，**不能直接用于 L01 器件本体**。
5. 对 L02：无直接用途（非波导金属体系），仅作大面积无掩模制造的背景参考。

## 8. 局限性 / 待确认问题

- 几何自由度受限：仅圆形柱 + 六方晶格（相位由单参数"直径"编码），无椭圆/多原子/深度自由度——与 L01 所需几何不兼容。
- 工作波段 1.7 µm（柱高 850 nm、周期 800 nm，特征较粗）；可见光小特征未演示，向更短波长缩尺度将考验光刻胶分辨率。
- 自组装固有缺陷（~2% 点缺陷 + 位错）使效率低于理论、透射仅 75%；对均匀性极端敏感的器件（如 qBIC）风险高。
- 未提供周期/直径均匀性的统计表征（CV、自相关），复现需自行评估大面积均匀性。
- 相位库只给透射相位/透射率，未覆盖高阶衍射与角度响应的细节；文中对"低透射共振"的成因讨论较简略。

File: literature/材料体系分类/Si/阅读笔记_F_27_Kamali_2016.md
# 阅读笔记 F-27 | Kamali 2016：Decoupling Optical Function and Geometrical Form Using Conformal Flexible Dielectric Metasurfaces

> 编号：F-27 ｜ 标题：Decoupling optical function and geometrical form using conformal flexible dielectric metasurfaces（用共形柔性全介质超表面解耦光学功能与几何外形）
> 作者：Seyedeh Mahsa Kamali, Amir Arbabi, Ehsan Arbabi, Yu Horie, Andrei Faraon（Caltech, T. J. Watson Lab / Kavli Nanoscience Institute）
> 期刊：Nature Communications 7, 11618（开放获取）｜ 年份：2016 ｜ DOI：10.1038/ncomms11618
> 全文文本：`F_27_Kamali_2016_Conformal_Flexible_Metasurface_NatCommun.txt`
> 体系：a-Si（非晶硅柱，高折射率 high-contrast transmitarray）｜ 波段：915 nm（近红外）

## 1. 一句话总结

提出"Ge 牺牲层释放 + PDMS 嵌入"工艺，把 a-Si 纳米柱超表面做成 ~50 µm 厚可弯曲薄膜并共形贴到任意透明物体表面：贴在凸/凹玻璃柱面上后，原本只聚焦成线的柱面透镜被"改造"成聚焦成点的非球面透镜（λ=915 nm，聚焦效率 50–56%，焦斑接近衍射极限），从而把超表面的光学功能与承载物体的几何外形解耦。

## 2. 研究动机与问题

- 物体几何与光学功能天然耦合：柱面聚焦成线、球面聚焦成点、任意曲面引入像差；而消费电子/医疗器械的封装常强制非平面外形。
- 传统 conformal/freeform optics 靠层叠异形体元件，制造复杂、体积大、无通用性。
- 已有柔性超表面多为等离激元体系，透射效率低，实用受限；且标准纳米加工只适合平面基底，无法直接在曲面直写。
- 方案：在平面晶圆上做好全介质超表面 → 转移到可弯曲低折射率衬底（PDMS）→ 共形贴附，用"贴在物体最外表面"的相位补偿实现功能改写。

## 3. 结构设计与关键参数

- 单元：**a-Si 纳米柱**（720 nm 高）坐在 **100 nm Al₂O₃** 上，整体嵌入 PDMS（折射率 a-Si/PDMS = 3.56/1.41 @915 nm）；**六角（hexagonal）晶格，晶格常数 550 nm**；柱径扫描范围 **100–275 nm**。
- 相位库（RCWA 仿真，Fig. 2g）：仅变柱径即可覆盖 **0–2π 全相位，同时透过率保持 >91%**（正入射）；库中尖锐共振对应的柱径被剔除，保证相位-直径一一映射且高透。
- 器件 1：直径 1 mm 超表面，共形到**凸**柱面镜（R = 4.13 mm）——柱镜裸件把平行光聚焦成线（f = 8.1 mm）；贴上超表面后整体呈非球面透镜、聚焦成点（f = 3.5 mm）。
- 器件 2：直径 2 mm 超表面，共形到**凹**（发散）玻璃柱面（R = 6.48 mm，f ≈ −12.7 mm）——贴上后聚焦成点（距表面 8 mm）。
- 设计流程：对透射物体用 ray-optics/OPD（光程差）算裸物体相位；对目标功能（会聚球面波前）在物体表面采样；两者之差即超表面需施加的局域相位。柱面与平面**等距同构（isometric）**→ 无应力贴附，仅需简单坐标变换（XY→SY 弧长映射）；局部设计（每格独立选柱径）使每个格点的入射角都可单独计入。

## 4. 工作原理 / 物理机制

- High-contrast transmitarray：柱-环境折射率反差大使光能局域在柱内、柱间耦合弱 → 局域透过系数 ≈ 仅由该柱直径决定，设计可"逐格查表"。
- 物理图像：每根柱 ≈ 截断圆波导，支持多个低 Q Fabry–Pérot 共振（多极展开含 ED/MD/四极及高阶电/磁多极，非 Huygens 表面仅 ED+MD 两个模式），共振干涉叠加 → 高透 + 相位覆盖。柱径 >180 nm 时为多模，effective medium 方法不适用，故作者偏好直接 RCWA 查表而非模态展开。
- 角度容差（共形贴附后入射角随位置变化）：TE 透过对入射角弱依赖；TM 存在角度相关共振，引入小相位误差并略降透过——陡角处效率下降（实测仅轻微）。
- 波长依赖：与其它 high-contrast transmitarray 透镜相似，只在设计波长附近数 % 带宽内保持良好性能（1% 波长误差 ≈ 1% 焦距误差）。

## 5. 关键结果与性能数字

- 聚焦效率（焦斑功率/入射功率，pinhole≈3×FWHM 口径）：器件 1（凸）TE 56%、TM 56%；器件 2（凹）TE 52%、TM 50%。TE/TM 差异随入射角变陡而增大，但焦斑形态几乎不变。
- 焦斑 FWHM：实测 ~3.5 / 5 µm，对应衍射极限 3.2 / 3.7 µm——接近衍射极限；残余像差主要来自贴附对准误差。
- 工艺良率近 unity：**>99.5% 的柱成功转移进 PDMS**。
- 鲁棒性量化：柱径/柱高偏差 ~5 nm、粗糙侧壁、个别缺柱→只轻微降效率不改功能（**5 nm 直径误差 → 效率降 ~3%**）；贴附拉伸 1% → 焦距误差 2%（焦距对拉伸比是二阶依赖）；1° 旋转对准误差 → 水平/垂直焦距失配仅 0.06%。
- 对比：裸凸柱镜只聚焦成线，贴膜后成点且 f 从 8.1 → 3.5 mm，功能被整体改写。

## 6. 制备工艺细节

1. Si 晶圆上 EB 蒸发 **300 nm Ge 牺牲层**；
2. PECVD 沉积 **720 nm 氢化 a-Si**（5% silane/argon 混合，200 °C）；VASE 实测 n=3.56 @915 nm；
3. 旋涂 ZEP-520A 正胶（~300 nm，5000 rpm/1 min）→ EBL（Vistec EBPG5000+）→ ZED-N50 显影；
4. EB 蒸发 **~100 nm Al₂O₃** + lift-off 作硬掩模；
5. **SF₆ + C₄F₈ 等离子干刻 a-Si**（Al₂O₃ 硬掩模，Bosch 类化学）成柱；
6. 旋涂稀释 PDMS（RTV-615 A:B=10:1 质量比，toluene 稀释 2:3 质量比）3000 rpm/1 min 填柱间缝隙 → 除气、固化 >30 min；
7. 再旋涂纯 PDMS 层（1000 rpm/1 min，~50 µm 厚）→ 除气、固化 1 h；
8. 室温浸入 **NH₄OH:H₂O₂:去离子水 = 1:1:30** 混合液 ~1 天，溶解 Ge → PDMS 薄膜连同嵌入柱整片释放；
9. 手工贴附到玻璃柱面（Edmund Optics 43–856 / 47–748）；每个样品做多个微小不同旋转角度的透镜，选出对准误差 ≤1° 者。

## 7. 与本项目（L01/L02）的关系与可借鉴点

- 面向 L01（PMMA/Si₃N₄ qBIC 平面超表面）：共形/柔性本身不是 L01 的需求，但本文两条经验直接可用：
  1. **容差预算定量标尺**（工艺卡/报告可直接引用）：5 nm 直径误差→~3% 效率损失；>99.5% 转移良率；缺柱/粗糙侧壁不改变功能——说明平面 qBIC 对 ~5 nm CD 偏差的容忍预期可以这样量化（与 F-05 的"穷尽容差"思路互补）；
  2. **ZEP/EBL + Al₂O₃ 硬掩模 + SF₆/C₄F₈ 刻 Si 模板**与 L01 体系（PMMA 直写）互为备选流程；PDMS 嵌入亦可作为高深宽比脆性结构（如 F-26 型 1.5 µm 柱）的加固/保护手段。
- 面向 L02（Si 波导 + Au/SiO₂/Au 叠层）：
  1. **a-Si PECVD（200 °C、5% silane/Ar）+ SF₆/C₄F₈ 干刻 + Al₂O₃ 硬掩模**是 Si 图形化的成熟参考卡（L02 若需在 Au/SiO₂ 叠层上刻 Si，可借鉴该各向异性刻蚀与硬掩模选择比逻辑，但需针对叠层重新选掩模材料与气体）；
  2. **警示：Ge 释放液 NH₄OH/H₂O₂（SC1 类碱性双氧水）对 L02 的 Au 层的腐蚀性/兼容性未知，直接套用前必须做兼容性测试**（该工艺原用于纯 Si 平台，无金属叠层）；
  3. 若 L02 器件需转移到柔性/异形基底（如波导弯曲集成），本文的 Ge 牺牲层释放 + 坐标变换设计流程是现成模板。
- 设计方法论：OPD + 等距坐标变换的"贴附相位补偿"可推广到任何可展曲面（柱面无需拉伸；球面需拉伸并做力学分析）——若项目出现曲面共形集成需求可复用。

## 8. 局限性 / 待确认问题

- 波段窄（915 nm 设计点，仅数 % 带宽有效）；对宽带/qBIC 类窄带共振器件的"共形贴附+应变"兼容性未验证。
- 效率上限 ~56%（TE）明显低于平面 transferred 透镜（对照见其 SI Fig. 4），损失源于手工对准误差、贴附中柱的微位移、实际曲面与设计廓形差异——对亚波长共振器件（L01 的 qBIC 对几何极敏感）此误差预算可能不成立，需独立评估。
- 手工贴附 + 多角度冗余透镜法只适合演示，非量产工艺；PDMS 面厚度 ~50 µm、对准精度 ~1°。
- 结构只验证了柱面（可展、等距同构）这一最简单情形；球面等需拉伸，其力学分析未展开。
- 文本未给出 a-Si 膜的吸收损耗数值与 915 nm 处透过率的实验实测值（效率口径为聚焦效率，非器件透过率）。

File: literature/材料体系分类/Si/阅读笔记_F_28_Johansen_2024.md
# 阅读笔记 F-28 | Johansen 2024：超透镜加工精度、聚焦效率与焦斑测量

## 1. 论文信息

- **编号**：F-28。材料：Si / a-Si / 玻璃。波段：940 nm。用途：超透镜加工、容差分析、聚焦性能表征。
- **标题**：Nanoscale precision brings experimental metalens efficiencies on par with theoretical promises
- **作者**：Villads Egede Johansen、Uğur Meriç Gür、Jade Martínez-Llinás、Jesper Fly Hansen、Akbar Samadi、Maria Skak Vestergaard Larsen、Theodor Nielsen、Fredrik Mattinson、Moritz Schmidlin、N. Asger Mortensen、Ulrich J. Quaade。
- **期刊**：*Communications Physics* 7, 123 (2024)。[DOI](https://doi.org/10.1038/s42005-024-01598-6)。分区待独立核验。
- **原文**：[出版版 PDF](pdfs/F_28_Johansen_2024_Nanoscale_Precision_Metalens_Efficiency_CommunPhys.pdf)，© The Author(s) 2024，[CC BY 4.0](https://creativecommons.org/licenses/by/4.0/)，保留原文件。7 页，2,707,835 字节。SHA-256：`EE8EB51628863429D6399CBFDCCEEE8ADA0D1F66923653AC4F3980787F3CE09E`。
- **补充材料**：[出版商补充材料](https://media.springernature.com/original/springer-static/esm/art%3A10.1038%2Fs42005-024-01598-6/MediaObjects/42005_2024_1598_MOESM1_ESM.pdf)。已查阅补充表 1、3、5 和补充说明 2，归档保留出版商链接。

## 2. 一句话总结

作者用高精度电子束光刻与刻蚀制作 940 nm 透射式硅超透镜，发现低 NA 样品的绝对聚焦效率约 92%，并用元胞内电场采样更好地预测了效率随 NA 上升而下降的趋势。

## 3. 研究动机与结构参数

- **原文图 1、设计与实验方法**：玻璃上的圆柱形非晶硅元胞，柱高设计 500 nm，AFM 实测 499 nm，方形晶格周期 400 nm。玻璃背面有减反层。
- **原文设计**：器件直径统一为 2.5 mm，通过改变设计焦距制成 10 种透镜。实际照明直径约 2.4 ± 0.1 mm，有效 NA 为 0.08–0.93。空气中按 $\mathrm{NA}_{\rm eff}=\sin[\arctan(D_{\rm illum}/2f)]$ 换算。图 2b 样品的设计焦距为 7.348 mm，补充表 5 实测一阶焦距为 7.399 mm。
- **原文式 1**：目标相位为 $\phi(r)=-(2\pi/\lambda)(\sqrt{f^2+r^2}-f)$。用周期性边界下的 RCWA 元胞库将局部相位映射到柱径。比较实测和模型可检验局部周期近似在不同相位梯度下的适用范围。

## 4. 图 2a：效率定义、仿真与测量

- **两条仿真曲线**：CPA 将每个元胞表示为一个复振幅。RFA 用 5 × 5 的网格采样元胞上方的复电场，在等 NA 的缩小模型中计算。两者都利用角谱法（ASM）传播至焦面，并在以光轴为中心、半径 45 µm 的圆盘内积分。作者报告 RFA 与实测在 NA 约 0.6 以内有良好定量一致性；更高 NA 还会受到局部周期近似的限制。
- **实测曲线**：分子是映射到超透镜焦平面半径 45 µm 收集范围的焦区功率，分母是入射到超透镜的功率。作者用焦距 50 mm 的折射透镜标定显微探测臂透过率，并将分子分母换算到同一功率口径（补充说明 2、补充图 7）。该比值与用透过器件的总功率作分母的相对效率应分别报告。
- **补充表 1**：NA 0.16 时，实测 / CPA / RFA 为 91.3% / 92.6% / 91.8%。NA 0.24 时为 91.6% / 93.4% / 91.4%。NA 0.62 时为 82.0% / 94.1% / 82.2%。正文取整到约 92%，引用图 2a 的具体测量值时保留补充表 1 的数值。
- **收集限制**：图 2 使用 NA 0.85 的物镜，绿线在 NA 0.86、0.93 的测量点存在角度截断，59.0%、34.1% 是低估值（补充表 1）。补充表 3 的 NA 0.16 多次测量为不同样品或测量条件下的结果，应与图 2a 单组数据区分。

## 5. 图 2b：从焦平面到 CCD

1. 用 940 nm 准直光照明超透镜，光阑控制有效照明口径。沿光轴移动装在电动平台上的显微探测臂，使物镜物面与超透镜焦平面重合。
2. 用 100×、NA 0.85 物镜和管镜把该平面放大成像。管镜后的分束器把成像光分给 CCD 与功率计，焦斑的空间分布由 CCD 支路记录。
3. 图 2b 的彩色底图是实测二维 PSF，白色实线和虚线分别是实验与仿真的归一化强度截线。复画时可对 CCD 帧做暗场扣除、标定焦平面像素尺度，取过峰的横向截线，与焦面仿真强度截线分别归一化后叠加。补充图 2 给出了两个正交方向的截线。
4. 补充图 3 将 5 µm 寻焦步进造成的离焦列为高 NA 样品的误差来源。归一化 PSF 只用于比较焦斑形状、宽度与旁瓣。绝对聚焦效率来自标定后的功率测量。

## 6. 制备、容差与适用边界

- **原文 Methods**：D263T Eco 玻璃上溅射 a-Si，背面镀减反膜。用 ZEP520A 胶与蒸镀 Al 导电层做 EBL，经剥离掩膜反转极性，用含氟 ICP-RIE 刻蚀，再用 O₂ 等离子清除掩膜。来源为正文制备方法，具体平台配方仍需校准。
- **原文图 3a，仿真**：对 NA 0.16 设计施加统一柱径偏移，约 ±5 nm 之外效率降到 90% 以下。这个扫描描述系统性尺寸偏差，不能等同于随机线宽标准差或其他材料、波长的通用公差。
- **项目交叉引用**：[1550 nm 超透镜焦斑表征路线](../../../docs/reports/fabrication/2026-11-06_1550nm超透镜焦斑表征路线.md)可借用焦平面共轭成像、独立功率标定和探测 NA 匹配的做法。940 nm 的尺寸、效率及公差仅适用于论文器件。现有[圆柱超透镜版图工作流](../../../metalens_blueprints/README.md)可对照元胞库选态思路，其工程预览状态由自身流程定义。
- **光路搭建与汇报**：[透射式超透镜表征光路搭建与汇报](../../../docs/reports/fabrication/2026-11-26_超透镜表征光路搭建与汇报.md)按正文 Fig. 2c 与补图 7 整理了焦面成像、四次功率读数和向 1550 nm 台架迁移的思路。
- **待确认**：复现图 2b 若需要逐像素比较，应向作者索取原始 CCD 帧、实际倍率标定和原始仿真截线，原文的数据声明提供按合理请求获取数据的途径。
