Repository: Lucas123669/Waveguide_Metasurface_Project

# Waveguide Metasurface Project（波导 + 超表面辐射光控制）

> 项目入口。机器可读的当前状态以 [`project_config.json`](project_config.json) 为准；结构和口径变更见 [`CHANGELOG.md`](CHANGELOG.md)。

## 快速导航

| 任务 | 入口 |
| --- | --- |
| 接手项目 / 找下一步 | [AI 接手指南](docs/guides/AI_接手指南.md) |
| **改文档并推送到 GitHub** | [AI 文档更新与推送工作流](docs/guides/AI_文档更新与推送工作流.md)（🔧 附一键体检脚本 `scripts/maintenance/check_docs.ps1`） |
| 了解文档体系 | [文档中心](docs/README.md) |
| 运行仿真或后处理 | [脚本入口](scripts/README.md) |
| 复现圆柱超透镜 FDTD / 汇报 | [660 nm 小口径超透镜六步流程](docs/reports/simulation/2026-11-24_Ansys_FDTD_小口径超透镜.md) · [官方方法对照与汇报](docs/reports/simulation/2026-11-26_Ansys_FDTD_超透镜复现汇报.md) · [结果图和数据](experiments/ref_ansys_fdtd_metalens_660nm/README.md) |
| 选择 seed / calibrated 参数 | [配置说明](configs/README.md) |
| 进入论文复现轨道 | [实验轨道](experiments/README.md) |
| 咨询 EBL 加工与仿真设备 | [问题清单与回填表](docs/reports/consultation/2026-09-14_EBL加工与仿真设备咨询问题清单.md) |
| 查看近期文献筛选与项目影响 | [2026-09-14 文献筛选报告](docs/reports/literature/2026-09-14_近期相关文献筛选与项目影响.md) |
| 查 SiN 超表面研究路线 | [SiN 超表面器件调研](docs/reports/literature/2026-10-08_SiN超表面器件调研.md)（时间线、课题组、设计与工艺证据） |
| 学习超表面设计并迁移到 SiN | [Q1-18 平面光学超表面教程精读报告](docs/reports/literature/2026-10-09_Q1-18_平面光学超表面教程精读报告.md)（逐章解读、公式核验、SiN/双波长执行计划） |
| 采购 HPFS 7980 衬底 | [面积推导与采购建议](docs/reports/fabrication/2026-09-21_HPFS7980衬底面积与采购建议.md) |
| 查看单面 a-Si / Cr 制备流程图 | [两种 Cr 硬掩膜方案](docs/reports/fabrication/2026-10-22_单面非晶硅_Cr硬掩膜两种工艺方案.md)（后沉积 lift-off / 预沉积刻蚀转移；待平台确认） |

# 材料视图：TiO₂

> 本页是非互斥浏览视图。论文只要涉及 TiO₂ 平台、材料对比或可迁移工艺即可列入，不表示它只属于 TiO₂；完整标签见 [多维分类索引](../../多维分类索引.md)。

## 体系定位

应用交叉：[UW03 Yu 2025 三步移相精读](../../水下项目组/精读笔记_UW03_Yu_2025_构思结构与术语.md)采用 532 nm、600 nm 高 TiO₂ 矩形柱，含溅射薄膜 + 胶上 Al 防充电 + Cr 硬掩膜 + RIE 的减法工艺（SI S6），不是 ALD 反填充；规范笔记和 CC BY 正文 PDF 只存水下项目组。未验证水下性能。

顶层超表面材料为二氧化钛（TiO₂，n≈2.87–2.31）。TiO₂ 兼具高折射率与可见-NIR 低损耗，是可见光高效超透镜/超表面的代表材料（Capasso 组等）。

## 当前状态

**2026-09-02 起已有专属文献**(原为空缺,本轮自 F08 案例补入 5 篇):

| 编号 | SCI 分区 | 标题 | 在本体系中的角色 | PDF / 笔记 |
| --- | --- | --- | --- | --- |
| F-11 | Q1 · 中科院一区 Top(OA) | Broadband high-efficiency dielectric metasurfaces for the visible spectrum | EBL 反向结构 + ALD 填 TiO₂ + 平面化 RIE;粗糙度 <1 nm、可见全息 82/81/78%(F08 案例 C04) | [PDF](pdfs/F_11_Devlin_2016_TiO2_ALD_Metasurface_PNAS.pdf) · [笔记](阅读笔记_F_11_Devlin_2016.md) |
| F-21 | Q1 · 中科院一区 Top(OA) | Single-step manufacturing of hierarchical dielectric metalens in the visible | TiO₂ 纳米颗粒树脂(PER)一步 UV-NIL(F08 案例 C48) | [PDF](pdfs/F_21_Yoon_2020_TiO2PER_SingleStep_Metalens_NatCommun.pdf) · [笔记](阅读笔记_F_21_Yoon_2020.md) |
| F-22 | Q1 · 中科院一区(OA) | High aspect ratio metalenses by NIL with water-soluble stamps | PVA 水溶模湿法脱模高深宽比 PER metalens(F08 案例 C50) | [PDF](pdfs/F_22_Choi_2023_PVA_WaterSoluble_NIL_HighAR_Metalens_PhotoniX.pdf) · [笔记](阅读笔记_F_22_Choi_2023.md) |
| F-25 | Q1 · 中科院一区 Top(arXiv 录用前) | Observation of intrinsic chiral bound states in the continuum | 倾斜扰动 TiO₂ 固有手性 BIC:CD 0.93、Q>2663(F08 案例 C67) | [PDF](pdfs/F_25_Chen_2023_Intrinsic_Chiral_BIC_Nature.pdf) · [笔记](阅读笔记_F_25_Chen_2023.md) |
| F-26 | Q1 · 中科院一区 Top(OA) | High-efficiency broadband achromatic metalens for near-IR biological imaging | 1.5 μm 高深宽比 TiO₂ 消色差 metalens(F08 案例 C69) | [PDF](pdfs/F_26_Wang_2021_HighAR_TiO2_Achromatic_Metalens_NatCommun.pdf) · [笔记](阅读笔记_F_26_Wang_2021.md) |

> F-08 制造综述(含 TiO₂ ALD/蒸发/RIE 工艺总参照,Q1 · 中科院一区 Top):[PDF](../../Q1_工艺_L01相关/F_08_Yang_2024_Advanced_Manufacturing_Metadevices_PhotonicsInsights.pdf) · [笔记](../../Q1_工艺_L01相关/阅读笔记_F_08_Yang_2024.md)

## TiO₂ 专题文献

### 1550 nm 专题（T1–T6，PDF 全齐）

> 入口与逐篇说明见 [`1550波段/README.md`](1550波段/README.md)：T1 Bayati 2019、T2 Zhao 2022、T3 Zhao 2021、T4 Guo 2022、T5 Li 2023、T6 Fathi 2026。

- 定位：TiO₂ 在 C 波段的材料/器件证据链——T1 给出不同折射率材料的统一仿真比较；T3/T5 为"导模驱动 + 光纤/波导集成"；**T6（Fathi 2026）是本体系唯一 1550 nm 附近的实验工作**（实测 1567 nm、Q≈1125，衬底为 MQW/蓝宝石而非熔融石英）。
- 边界：材料 n 取值分散（2.05 / 2.4 / 2.55-n_eff），**不能作为同一薄膜在 1550 nm 的材料范围**；进参数表前须用本项目同炉见证片实测色散复算。

### 可见光倾斜光栅 T7（2026-09-10 新增）

| 编号 | SCI 分区 | 标题 | 在本体系中的角色 | PDF / 笔记 |
| --- | --- | --- | --- | --- |
| T7 | Q1 · 中科院一区 Top | Scalable Wafer-Level Fabrication of Slanted TiO₂ Gratings for Directional Visible Light Control | 晶圆级倾斜 TiO₂ 光栅制造：干涉光刻 + NIL 一步复制 + ICP + RIBE 定斜角；AR 衍射光波导应用（F08 §4.3 "斜刻蚀"的最新可量产方案） | [PDF](pdfs/T7_Gao_2025_Slanted_TiO2_Gratings_NanoLett.pdf) · [笔记](阅读笔记_T7_Gao_2025.md) |

- 元数据：Gao, X. *et al.*, Nano Letters **25**(41), 15055–15061 (2025)；[DOI](https://doi.org/10.1021/acs.nanolett.5c04104)。
- **PDF 许可**：本 PDF 为 ACS 出版社正式版（订阅内容），仅适用于当前 Private 仓库；**重新公开仓库前必须复核或移除**（与 Si/1550 专题已标注的两份出版社 PDF 同一处理原则）。
- 关键指标（取自原文）：周期 550 nm、高 350 nm、占空比 0.32、斜角 30°（左右对称）、532 nm TM 正入射、目标 +1 级约 75°；RCWA+PSO 仿真 T₁=80%，**实测绝对效率 39.1%**；斜角失配 10° 时 T₁ 相对下降约 40%；分段 out-coupler 仿真平均均匀性 92%。
- **使用边界：工作波段为可见光（532 nm），非 1550 nm**——不能作为本项目 C 波段的性能依据；可迁移的是"母版单点定义 + 一次 RIBE 全局定斜角"的制造逻辑与 NIL 复制思路。
- 与既有文献的关系：F-25（楔形衬底 + Al₂O₃ 离子准直器实现 φ≈0.1 的高 Q 手性 BIC）与 T7（RIBE 30°、晶圆级）在"面外倾斜 TiO₂"上互补；F-08 §4.3 的斜刻蚀路线在 T7 中被 RIBE 替代（**注意 F-08 笔记记 89.5%、T7 引 83.6%，属引用口径冲突，二者不可混用**）。

File: literature/材料体系分类/TiO2/阅读笔记_F_21_Yoon_2020.md
# 阅读笔记 F-21 | Yoon 2020：Single-step manufacturing of hierarchical dielectric metalens in the visible

> 元数据：编号 F-21 ｜ 标题 "Single-step manufacturing of hierarchical dielectric metalens in the visible" ｜ 作者 Gwanho Yoon, Kwan Kim, Daihong Huh, Heon Lee & Junsuk Rho（POSTECH / Korea University）｜ 期刊 Nature Communications 11, 2268（一区，开放获取）｜ 年份 2020 ｜ DOI 10.1038/s41467-020-16136-5 ｜ PDF：`pdfs/F_21_Yoon_2020_TiO2PER_SingleStep_Metalens_NatCommun.pdf`（本文笔记基于该文 .txt 全文精读）
> 体系：TiO₂ nanoparticle composite（TiO₂ PER 前身）｜ 工艺主线：单步 UV-NIL

## 1. 一句话总结

把 30 nm TiO₂ 纳米颗粒填入 UV 固化树脂（matrix-inclusion 层级复合材料，n 可调、最高 ~1.94@532 nm），用一步 UV-NIL 从母版直接复制出可见光（λd=532 nm）geometric phase 超透镜——无任何沉积/刻蚀二次工序，实测聚焦效率 33%（450/635 nm 为 45%/11%）、衍射极限聚焦，软模可复用、可反复低成本复制。

## 2. 研究动机与问题

- EBL 制超透镜保真高但吞吐极低、成本高；传统 NIL 母版复制快，但仍需"薄膜沉积 + 刻蚀"二次工序，使其无法与注塑塑料透镜竞争。
- 纯 UV 树脂折射率太低（n 不足），不能充当 meta-atom；市售有机-无机高折射率杂化材料收缩大、膜厚受限。
- 问题：能否做到"压印下来的图案本身就是超透镜"（一次成形、无二次工序、衬底兼容好，甚至可印柔性/曲面）？

## 3. 结构与设计关键参数

- **单元结构**：各向异性矩形 nanorod（纳米棒），旋转角 α=φ/2 编码 geometric phase；设计尺寸 length 330 nm × width 100 nm × height 720 nm，period 450 nm；设计 λd=532 nm、fd=2 mm、D=450 µm。
- **材料体系（TiO₂ NPC）**：UV 固化树脂（单体 dipentaerythritol penta-/hexa-acrylate）+ photo-initiator（1-hydroxycyclohexyl phenyl ketone），TiO₂ NP 直径 30 nm（≪ λ，保证均质有效介质），溶剂统一用 MIBK（两种溶液同溶剂、混合不析出）。
- **折射率标定**：TiO₂ 重量比 0–100% 六档（实际用 ~80 wt%，体积分数 ~40%）；80 wt% 时 n(532 nm)=1.94（Cauchy 拟合 A=1.853, B=0.00864, C=0.00414，MSE 23.7 很低 → 确证均质有效介质）；100 wt%（无单体）无法图案化，故 80 wt% 为可加工上限。
- **设计方法**：RCWA 扫 length 100–400 nm × width 50–200 nm 算 cross-polarization transmittance（CPT），CPT 随 TiO₂ wt% 单调上升（80 wt% 时最大 CPT≈0.63）；Rayleigh–Sommerfeld 衍射积分验证二次相位聚焦。

## 4. 工作原理 / 物理机制

- 矩形纳米棒近似半波片：LCP 入射 → 出射含 co-/cross-polarization 两项，cross 分量相位由棒旋转角 2α 决定（Jones 分析，几何/Pancharatnam–Berry 相位）→ 旋转角直接编码 0–2π 相位，且与波长无关（宽带）。
- CPC/CPT 直接决定聚焦效率：只有 cross-polarized 光被聚焦，测试时用 analyzer 滤掉共极化分量。
- Maxwell–Garnett 有效介质公式（Eq. 2）预测 ε_eff 随体积分数变化，与椭偏实测吻合 → "填料体积分数调 n" 的设计自由度。

## 5. 关键结果与性能数字

- **聚焦效率 η（实测）**：45% @450 nm、33% @532 nm、11% @635 nm（比 CPT 理论略低，归因于工艺缺陷，趋势一致）。
- **焦距**：实测 2.4 / 2.0 / 1.7 mm @450/532/635 nm，符合衍射透镜色散定律 f≈fd·λd/λ；对应 NA≈0.09/0.11/0.13（D=450 µm）。
- **焦斑**：FWHM 实测 2.8 µm vs Airy disk（衍射极限 λ/2NA）2.4 µm → 衍射极限聚焦。
- **成像**：USAF group 7 element 5/6 可分辨；系统 MTF 截止频率 400 mm⁻¹；相对放大率 0.84/1.00/1.23 @450/532/635 nm。
- **复制保真度**：固化后刚度高 → 可复制 AR>10:1（溶胶-凝胶类方法难以做到）；最小线宽 ~100 nm；但每维 20% 收缩（与填料比例无关）——需要版图预补偿。
- **效率上限评估**：模拟显示若结构高度做到 1 µm 且无弯曲等缺陷，η 可超 85%@532 nm（Supplementary Fig. 2）。

## 6. 制备工艺细节

- **母版（master mold）**：熔融石英上 PECVD 720 nm a-Si:H → 旋涂 495 PMMA A2（2000 rpm，180 ℃ 烘 5 min）→ 导电胶 Espacer 300Z 防充电 → EBL（ELS-7800, Elionix）→ DI water 1 min 去导电胶 → MIBK:IPA=1:3 @0 ℃ 显影 12 min → 电子束蒸发 30 nm Cr → acetone lift-off 成 Cr 掩模 → ICP-RIE 刻 a-Si:H → Cr etchant 去残留。
- **软模（soft mold）**：母版涂液相约 10 min 氟硅烷 SAM（H5060.1 溶于 hexane，1000:1）减黏 → 旋涂 h-PDMS（VDT-731 3.4 g + Pt 催化剂 18 µL + modulator 0.1 g + toluene 2 g + HMS-301 1 g；3000 rpm/50 s，70 ℃ 2 h）→ 浇 PDMS（Sylgard 184，10:1，100 ℃ 2 h）缓冲层 → 脱模 → 软模再气相约 30 min（5 Torr）氟硅烷 SAM。h-PDMS 压缩模量 9.7 N mm⁻² 时最小特征 80 nm（纯 PDMS 2 N mm⁻² 仅 ~400 nm）。
- **一步压印**：玻璃上滴 ~3 µL NPC → 覆盖软模 → 2 bar + UV 5 min（Nanosis 820, NND）固化 → 脱模即得成品（无刻蚀、无退火 → 可印柔性/曲面/等离子敏感衬底）。软模可复用 → 重复单步复制。
- **NPC 处方**：TiO₂ NP MIBK 分散液（Ditto tech, DT-TIOA-30MIBK(N30)）与单体/引发剂/MIBK 溶液混合。⚠️ Methods 处方文字经 .txt 提取为 "4 wt% TiO₂ + 0.7 wt% monomer + 0.3 wt% photo-initiator"，与正文 80 wt% 明显矛盾，疑为 OCR 丢字，需核对 PDF 原文。

## 7. 与本项目（L01/L02）的关系与可借鉴点

1. **"按实测光学常数做设计库"**：椭偏 + Cauchy/Maxwell–Garnett 把 NPC 当均质介质标定后才进 RCWA——与我们 L01 用实测 PMMA/Si₃N₄ 折射率建单元库一致；若未来引入任何纳米颗粒/树脂填料体系，必须先测 n、k 再设计。
2. **单步压印是 L01 量产的可选路线证据**：qBIC 是周期结构（本质适合母版复制）；本文（+ 同组 F-22）证明"UV-NIL 一步复制介质超表面"可到 cm 级，属 F-08 综述中 NIL 层级的具体先例。
3. **工艺参数的警示**：20% 每维收缩 + 残余层对"精确共振"器件的致命性——qBIC 的 Q/谐振波长对几何（孔深/孔径/间距）极其敏感，任何压印路线若收缩不受控，L01 的共振位置与 Q 会整体漂移。文中未明确说明版图是否预放大补偿，需进一步确认。
4. **EBL 母版制版参数可直接参考**：PMMA A2 + MIBK:IPA=1:3 @0 ℃ 显影 + Cr lift-off + ICP-RIE 刻 a-Si:H，与 L01 阶段 C 工艺卡可交叉核对。
5. 对 L02（Si 波导 Au/SiO₂/Au）：该路线是"整片全介质透镜"，与金属-介质波导器件不直接相关，仅作为衬底兼容/柔性化的知识背景。

## 8. 局限性 / 待确认问题

- 效率 33% 明显低于刻蚀型 TiO₂ 超透镜（>80% 量级），作者自述仍可优化；色差未校正。
- 20% 收缩的补偿方式未在正文明确（母版设计是否按 1/0.8 放大？），若需复现必须先向作者确认或自测。
- 只有可见光数据，无 1.55 µm（L01 波段）结果；n=1.94 在 NIR 的色散与 k 需另行评估。
- Methods 处方 "4 wt%" 与正文 80 wt% 矛盾（OCR 存疑）。
- 压印后残余层厚度与侧壁粗糙度未见量化数据（对高 Q 器件至关重要）。

File: literature/材料体系分类/TiO2/阅读笔记_F_22_Choi_2023.md
# 阅读笔记 F-22 | Choi 2023：Realization of high aspect ratio metalenses by facile nanoimprint lithography using water-soluble stamps

> 元数据：编号 F-22 ｜ 标题 "Realization of high aspect ratio metalenses by facile nanoimprint lithography using water-soluble stamps" ｜ 作者 Hojung Choi, Joohoon Kim, Wonjoong Kim, Junhwa Seong, Chanwoong Park, Minseok Choi, Nakhyun Kim, Jisung Ha, Cheng-Wei Qiu, Junsuk Rho & Heon Lee（Korea University / POSTECH / NUS）｜ 期刊 PhotoniX 4, 18（开放获取）｜ 年份 2023 ｜ DOI 10.1186/s43074-023-00096-2 ｜ PDF：`pdfs/F_22_Choi_2023_PVA_WaterSoluble_NIL_HighAR_Metalens_PhotoniX.pdf`（基于 .txt 全文精读）
> 体系：TiO₂ nanoparticle-embedded resin（TiO₂ PER）｜ 工艺主线：水溶性 PVA 模 + 湿法溶解脱模的 UV-NIL（无剥离）

## 1. 一句话总结

用 PVA（polyvinyl alcohol，水溶性聚合物）制作复制模版，压印后直接在 DI water 中溶解掉模版（wet-etching NIL，取消 detaching），彻底避开 h-PDMS 剥离时作用在高深宽比（HAR）纳米结构上的剪切应力，首次实现厘米级（10 mm）无缺陷、垂直侧壁的 TiO₂ PER 高深宽比超透镜（AR≈5.8），532 nm 下衍射极限聚焦、实测效率 45%。

## 2. 研究动机与问题

- 全介质超表面需 HAR 天线才能覆盖完整 2π 相位；EBL 可做但贵且慢，NIL 是量产方向，但常规 NIL（h-PDMS 模）必须"剥离（detachment）"，剪切应力与结构平行于剥离方向的表面积成反比 → 结构越高越易弯曲/断裂/倒塌。
- 单步 PER 超透镜（见 F-21）此前受限于低深宽比、小面积、低良率——根因正是 h-PDMS 剥离引入的剪切应力。
- 问题：如何在高深宽比、大面积条件下做到无缺陷复制？→ 答案：把"物理剥离"换成"化学溶解"，模版用水溶性 PVA。

## 3. 结构设计与关键参数

- **meta-atom**：各向异性矩形纳米柱，作 half-wave plate（x/y 电场 π 相位差）+ 旋转编码 PB（geometric）相位；设计 L=320 nm × W=120 nm × H=700 nm，AR(H/W)=5.8，period 450 nm，λ=532 nm。
- **单元扫描（RCWA，H=700 nm, P=450 nm）**：L 250–400 nm × W 50–200 nm；最优 L310/W120 → 转换效率 64%（@532 nm）；宽带特性：48% @450 nm、27% @635 nm。
- **超透镜**：二次相位分布（Eq. 1）；D=10 mm，设计焦距使 NA≈0.2@532 nm（450 nm: 0.17，635 nm: 0.24）；模拟焦距 2.45 cm @532 nm（2.90 cm @450、2.05 cm @635，色差所致）；Rayleigh–Sommerfeld 场仿真。
- **PVA 模版**：厚 78 µm 单层（无需 h-PDMS 那样加 PDMS backbone）；tensile modulus 2.936 MPa ≈ 常用 PDMS 的 1.6 倍 → 抗下垂/抗横向成对塌陷（pairing）。
- **TiO₂ PER**：89 wt% TiO₂（30 nm anatase NP），n≈1.8（400–800 nm 平坦）、k≈0（TiO₂ 与树脂均低损耗）→ 增强光约束、不引入吸收。
- 残余层（residual layer）实测 ~100 nm，作者论证其可作减反层反而增透。

## 4. 工作原理 / 物理机制

- PB phase：半波片型 meta-atom 旋转角 α 提供 2α 相位（与 F-21 同机理），宽带、偏振相关（cross-polarization 聚焦）。
- NIL 的失效机制分析：剪切应力 ∝ 1/(平行剥离方向表面积) → AR 越高越易断；本工作以"湿法溶解模版"消除该应力通道，从而保真 master 的垂直形貌。
- 复制保真：图案排布与尺寸与 master stamp 完全一致（SEM 验证垂直侧壁、无缺陷）。

## 5. 关键结果与性能数字

- **实测聚焦效率**：24% @450 nm、45% @532 nm（单透镜）、14% @635 nm；10 mm 超透镜阵列在结论处报 28% @532 nm（两者口径差异见 §8）。
- 焦斑强度分布与理想 Airy disk 高度吻合 → 衍射极限聚焦（理想透镜行为）。
- **复制能力展示**（多种图形验证）：pillar D200/P400/H200（AR1）、pillar D100/P200/H200（AR2）、nanocone D300/P300/H150、nanoline 70/140/70 与 100/200/100、HAR pillar D500/P2 µm/H3 µm（AR6）——AR6 用 PDMS 模无法无缺陷复制。
- **面积**：首个"厘米级"（10 mm 直径）PER 超透镜；可直印玻璃、柔性 PET、凸/凹曲面衬底（PVA 模柔韧贴合好）。
- 无需 vapor SAM（对 PVA 模）；材料（PVA、DI water）对人体无害；PVA 模不可复用但可由 master 反复廉价重制。
- 方法可推广到其它高折射率 PER（Si、GaN 等）。

## 6. 制备工艺细节

- **Master stamp（ArF 193 nm 工业光刻制版，非 EBL）**：高功率 EBL 先写 reticle（FEP 正胶 + TMAH 显影，MoSi 蒸镀做阻挡层）→ ArF 光刻转印到正胶 → ICP dry etcher 以胶为掩模刻出 Si 母版。
- **SAM 处理 master**：UV-ozone 预处理 10 min → HDFS（heptadecafluoro-1,1,2,2-tetrahydrodecyltrichlorosilane）:hexane = 1:1000 浸 10 min → hexane/DI 冲洗，降低表面能便于 PVA 脱模。
- **PVA replica mold**：PVA 颗粒（Sigma，96% hydrolyzed，Mw 85,000–124,000）于 DI water 90 ℃ 搅拌 24 h 溶解成 5 wt% 树脂 → 浇在 SAM-master 上，desiccator 真空除泡 → 30 ℃ 干燥 24 h → 剥离得 78 µm PVA 模。
- **TiO₂ PER 配方**：TiO₂ 30 wt% MIBK 分散液（Ditto Tech，30 nm anatase）+ photo-initiator（1-hydroxy-cyclohexyl-phenyl-ketone）+ 单体（dipentaerythritol penta-/hexa-acrylate）+ 额外 MIBK → 调至 89 wt% TiO₂。
- **压印 + 湿法溶解**：PER 滴到 PVA 模上（预超声 10 min 分散），3000 rpm/30 s 甩匀 → 衬底 UV-ozone 3 min 后贴合 → 5 bar + 365 nm 1 W UV 固化 40 min → 置 30 ℃ DI water 溶解 PVA（Methods 写 2 h，正文另有 4 h 说法，见 §8）→ DI 清洗、N₂ 吹干即完成。

## 7. 与本项目（L01/L02）的关系与可借鉴点

1. **给 L01 的"复制量产"选项提供第二个、更高级的台阶**：F-21（h-PDMS，AR>10:1 但受剪切应力、收缩 20%）→ 本文（PVA 湿法脱模，无剪切、垂直保真、cm 级）——若 L01 未来评估 NIL 量产（qBIC 是周期图案，天然适合母版复制），PVA 路线是比 h-PDMS 更适合高深宽比/高保真的选择。
2. **"残余层当作功能层"的工程思路**：~100 nm 残余层被论证近似减反层。对 L01 类比：PMMA 显影后残留/粘附层厚度必须纳入 qBIC 仿真（残余层会改变波导有效折射率与谐振）；本文提供"残余层→透射/效率"效应的分析先例。
3. **折射率标定的跨篇提醒**：同为 PER，F-21 为 80 wt%→n=1.94，本文 89 wt%→n=1.8——n 与 wt% 无唯一对应，强烈依赖树脂体系、分散/致密化工艺；凡引入填料体系必须自行椭偏标定（呼应 F-21 的 §7 第 1 条）。
4. **Master 由 ArF 光刻制备**：证明"母版可走 DUV 工业光刻量产 + 复制层低成本摊薄"的商业模式，支持 L01 量产路线图（DUV 制版 → 复制/压印成形）的合理性。
5. **对高 Q 的警告**：qBIC 对几何扰动/无序极敏感，压印残余层、PVA 溶解残留物（水溶性有机物残留）对 L01 谐振 Q 的影响必须实测验证——本文未涉及共振器件。
6. 对 L02（Si 波导 Au/SiO₂/Au）：无直接交集；方法学上"湿法牺牲层脱模"思想与 MEMS/转移工艺通用。

## 8. 局限性 / 待确认问题

- PVA 模不可复用（每片需从 master 重制，单次压印 UV 固化 40 min，吞吐一般）。
- 效率 45% 低于模拟 64%，作者归因于工艺缺陷未精确定量；10 mm 阵列报 28%@532 nm 与单透镜 45% 的口径差异（阵列平均？不同样品？）文中未明确。
- 无 1.55 µm / NIR 数据；仅可见光验证。
- 正文 "DI water 浸泡 4 h" 与 Methods "2 h（30 ℃）"不一致，需核 PDF。
- 未提供 PER 结构侧壁粗糙度、n 不均匀性及 PVA 残留的量化表征——这些恰是 qBIC 类器件最关心的指标。

File: literature/材料体系分类/TiO2/阅读笔记_F_25_Chen_2023.md
# 阅读笔记 F-25 | Chen 2023：Observation of Intrinsic Chiral Bound States in the Continuum

> 编号：F-25 ｜ 标题：Observation of intrinsic chiral bound states in the continuum（固有手性连续域束缚态的实验观测）｜ 作者：Yang Chen, Huachun Deng, Xinbo Sha, Weijin Chen, ..., Yuri S. Kivshar, Shumin Xiao, Cheng-Wei Qiu（NUS / 中国科大 / 哈工大深圳 / ANU）
> 期刊：Nature 613, 474–478 ｜ 年份：2023 ｜ DOI：10.1038/s41586-022-05467-6
> 全文文本：`F_25_Chen_2023_Intrinsic_Chiral_BIC_Nature.txt`（本库 PDF 为 arXiv 2209.05791 录用前版，正文以该文本为准；与正式版有差异处本笔记不处理）
> 体系：TiO₂（孔型）｜ 关联：本笔记是 F-08 §4.5 综述中"斜刻蚀固有手性 BIC（CD 0.93、Q>2663）"案例的原论文

## 1. 一句话总结

在 TiO₂ 膜中制备"斜梯形纳米孔"方阵超表面（斜刻蚀同时引入面内变形角 α 与面外斜角 φ，破缺全部镜像对称），首次在可见光实验实现**固有（true/intrinsic）手性 qBIC**：CD 高达 0.93、Q 因子 2663（可见光纪录），且反射矩阵交叉极化分量为零，证明 CD 源于真实手性而非"假手性"（斜入射或结构各向异性）。

## 2. 研究动机与问题

- 光子自旋本征手性（intrinsic chirality）是手性光源/探测、手性传感、valleytronics、不对称光催化的基础，但天然材料手性极弱。
- 此前的强圆二色 CD 实验大多依赖"假/外在手性"：斜入射或面内各向异性导致的偏振转换，其 CD 不能度量真实手性，且应用受限。
- 手性超构材料 Q 因子普遍很低（典型 <200，辐射与非辐射损耗大）；已报道的高 Q CD 均在红外，可见光极难。
- 理论（Gorkunov/Overvig/Dixon 等）指出：实现手性 BIC 需破缺**全部**镜像对称（面内 + 面外），而此前实验只分别破缺面内或面外，剩余对称面仍阻止固有手性 BIC 产生。

## 3. 结构设计与关键参数

- 结构：玻璃基底上 TiO₂ 膜内的**斜梯形纳米孔**方阵，表面覆盖一层 index-matched PMMA（Fig. 1a）。
- 关键几何（Fig. 1a 标注）：周期 p = 340 nm，孔宽 w = 210 nm，膜厚/孔深 h = 220 nm。
- 两个几何扰动自由度：
  - α：面内变形角——方孔被"切"成梯形（破缺 C2z 面内对称）；
  - φ：面外斜角——孔沿 x 方向倾斜（破缺面外镜像对称）。
- 实验选定组合：α = 0.12、φ = 0.1（受制于加工能力，尽量小以保证高 Q）。
- 器件尺寸：制了 68 µm 与 200 µm 两组方阵；200 µm 样品给出最高 Q。
- 模式选择：基模 TM1 为最优（TM2/TE2 单靠斜角无法达 CD→1；TE1 需更大 φ 导致 Q 过小）。

## 4. 工作原理 / 物理机制

- 无扰动（α=φ=0）：TM1 因 C2z 对称在 Γ 点为对称保护 BIC（时间反演 → 近场线偏振、辐射相消）。
- 只破面内（α≠0）：BIC → qBIC，近场出现圆偏振，用光手性密度 OCD = −½ω·Im[D·B*] 表征；但 OCD 是 parity-odd 标量，镜像对称迫使两侧符号相反，体积积分相消 → 面外镜像对称保护下远场无手性通量（对面内几何"免疫"）。
- 斜孔（φ≠0）破缺面外镜像对称：ΔOCD = (Δε/ε)·OCD 在所有扰动区同号累积 → 近场 OCD 失衡 → 远场手性通量 ≠ 0 → 圆偏振辐射，即 CD。
- 偶极图像：原构型电偶极 p ∥ k（与磁偶极 m 垂直投影 p⊥·m⊥=0，无手性）；孔向 −x 倾斜后电场矢量随之倾斜而磁场近似保持 x 偏振 → p⊥·m⊥ ≠ 0。
- k 空间偏振拓扑：未扰动 BIC = Γ 点整数荷 V 点；引入 φ 后 V 点分裂为 Γ 两侧一对半荷 C 点（C+ RCP、C− LCP）；再引入 α 使整个偏振图向结构倾斜方向移动；α=0.12、φ=0.1 时 C+ 恰好回到 Γ 点 → Γ 点处实现固有手性 BIC（TE1 同理可构造）。
- 定量规律：Q ~ 1/(α² + Aφ²)；|p|、|m| ~ Q^½；故 CD ~ p⊥·m⊥ ~ φ/(α²+Aφ²)——φ 从 0 增大时 CD 先增后减，存在最优；对 φ 求导得 **CD 最大化条件 α = √A·φ**。TM1 的理论斜率 √A = 1.066，与仿真一致；实验拟合斜率 1.197（略偏）。
- CD 定义为反射谱 CD = (RR − RL)/(RR + RL)，RR(L) 为 RCP(LCP) 入射下的归一化反射。

## 5. 关键结果与性能数字

- **Q = 2663**（200 µm 样品，可见光手性结构纪录）与 **CD = 0.93**（近 unity）同时实现。
- CD 随器件尺寸增大而提高（200 µm > 68 µm）——大尺寸同时抑制面内/面外泄漏，是除减小 α/φ 外另一条提 Q 途径。
- 圆基反射矩阵 R = [RRR, RRL; RLR, RLL] 中交叉偏振项 RRL、RLR 可忽略 → 无偏振转换 → CD 确为 intrinsic chirality（排除假手性），此为本工作与"假手性高 CD"工作的根本区别。
- 角度分辨谱中 C+/C− 点实验出现在入射角 0 与 −0.044 rad（仿真 −0.04 rad），吻合良好。
- C 点入射角随 φ 近似线性变化（仿真与实验一致）。
- 实测 CD 普遍小于仿真（归因于加工容差与表面粗糙度散射）。

## 6. 制备工艺细节

- 斜刻蚀系统（modified slanted-etching system，详见 SI Fig. 5，本文本未含全流程）：样品置于**楔形（wedged）衬底**上控制小斜角；样品上方放置带孔径的 **Al₂O₃ 屏作离子准直器（ion collimator）**——保证左右侧壁斜角几乎一致（SEM 验证）。
- 面内梯形孔由常规图案定义，面外斜角由刻蚀几何引入，两步扰动在同一结构上叠加。
- 表面覆盖 index-matched PMMA 层（作用见 SI Sec. 5）。
- α、φ 定为 0.12/0.1 是"加工能力"下的折中；斜孔方向还带方位角 θ 自由度（SI Sec. 11，本文未用）。
- 器件尺寸 68 / 200 µm，样品按 α 固定、φ 可变的系列扫描 φ 的影响。

## 7. 与本项目（L01/L02）的关系与可借鉴点

- **与 L01（PMMA/Si₃N₄ qBIC 漏波超表面）同属 qBIC 平台**，且同为"高折射率膜 + 低折射率 PMMA"叠层（本文是 TiO₂ 孔内/上方 PMMA index-matching；L01 是 PMMA 参与弱扰动）。PMMA 层的 index-matching 角色可对照 L01 中 PMMA 的介电包覆作用。
- 可直接搬用的**设计工具**：
  1. Q ~ 1/(α²+Aφ²) 的扰动标度律 + "α 与 φ 协同调制把 C 点移回 Γ"的偏振拓扑判据——若 L01 用两个几何自由度调 Q/CD，可套用此框架；
  2. **器件尺寸-泄漏折衷**：加大孔径可显著提 Q（68→200 µm，Q 提升明显）——支持 L01 大孔径方案的 Q 增益预期；
  3. **区分固有/假手性的判据**：测圆基反射矩阵交叉偏振项是否为零——若 L01 未来验证 Jones 矩阵手性/椭圆率，可直接采用。
- 工艺借鉴：斜刻蚀用"楔形衬底 + Al₂O₃ 离子准直器"获得左右对称斜角；但该 3D 斜结构工艺复杂度显著高于 L01 平面结构，仅当项目升级到手性/强椭圆率需求（类似 F-08 §4.5 的判断）才值得引入。
- 对 L02（Si 波导 + Au/SiO₂/Au）直接关联弱；其价值在于方法论与"容差导致响应偏离仿真"的警示。

## 8. 局限性 / 待确认问题

- 手性 CD 由**反射**谱定义/表征（透射数据在 SI）；工作波段在可见光，未见扩展论证细节。
- 精确加工流程（TiO₂ 膜沉积、孔刻蚀参数、PMMA 覆盖工艺）与 PMMA 作用分析在主文本外（SI），本 txt 无法核对——如需复制需另取 SI。
- 实测 CD 低于仿真：斜角控制误差、粗糙度散射的量级未量化。
- α/φ 组合受"加工能力"限制，更小扰动的更高 Q（理论可达）未在本文演示；仅测了两种器件尺寸。
- 概念声称可推广至红外及更长波段（未实验验证）；与 L01 的 Si₃N₄/PMMA 材料体系无直接可比数据，PMMA 在此处是覆盖层而非结构层。

File: literature/材料体系分类/TiO2/阅读笔记_F_26_Wang_2021.md
# 阅读笔记 F-26 | Wang 2021：High-Efficiency Broadband Achromatic Metalens for Near-IR Biological Imaging Window

> 编号：F-26 ｜ 标题：High-efficiency broadband achromatic metalens for near-IR biological imaging window（近红外生物成像窗口的高效率宽带消色差超透镜）
> 作者：Yujie Wang, Qinmiao Chen, Wenhong Yang, Ziheng Ji, Limin Jin, Xing Ma, Qinghai Song, Alexandra Boltasseva, Jiecai Han, Vladimir M. Shalaev, Shumin Xiao（哈工大深圳 / Purdue / 哈工大哈尔滨，通讯 Shumin Xiao）
> 期刊：Nature Communications 12, 5560（开放获取）｜ 年份：2021 ｜ DOI：10.1038/s41467-021-25797-9
> 全文文本：`F_26_Wang_2021_HighAR_TiO2_Achromatic_Metalens_NatCommun.txt`
> 体系：TiO₂（柱型，EB 蒸发 + RIE，非 ALD）｜ 波段：650–1000 nm（第一生物成像窗口）

## 1. 一句话总结

用自研"EB 蒸发 1.5 µm TiO₂ 膜 + PMMA A2/Cr 硬掩模 + 高各向异性 RIE"自上而下工艺，制出**侧壁 89–90°、深宽比 ≥37.5 的 TiO₂ 纳米柱**（记录级），并用四类旋转对称柱截面（圆/环/方/双极同心环）构造偏振不敏感宽带消色差超透镜：650–1000 nm 平均聚焦效率 NA=0.24 为 77.1%、NA=0.1 为 88.5%（最高 >90%），聚焦接近衍射极限（Strehl>0.81）。

## 2. 研究动机与问题

- 消色差超透镜是微型机器人与生物成像集成的关键，但存在"效率低洼"：Si 系消色差透镜在带隙以上（<1000 nm）受材料吸收限制（红外 1000–1800 nm 效率也仅 50–60%）；TiO₂ 透明高折射率候选此前受 ALD 工艺限制（厚度 <600 nm、深宽比 <15，Lalanne 先驱刻蚀也仅 990 nm 高、AR 8.8–10）。
- 结果：λ>630 nm 的消色差超透镜效率普遍 <30%；Ndao 等达 ~70% 平均效率但牺牲 NA 至 0.066；多光子混合透镜不耐用/不短波。
- 核心难题：**消色差需要足够大的群延迟范围（group delay range）**，而群延迟范围由柱高决定——必须做出更高、更垂直的高深宽比 TiO₂ 柱。

## 3. 结构设计与关键参数

- 透镜规格：NA = 0.24、直径 D = 30 µm；对照件 NA = 0.1、D = 25 µm。设计波长 760 nm，工作 650–1000 nm。
- 单元：h = 1500 nm（较此前记录 ~600–990 nm 高 1.5–2.5 倍）TiO₂ 柱；四类截面（circular / ring / square / bipolar concentric ring），每类具 ≥4 重旋转对称 → 偏振不敏感。
- 相位库：760 nm 处扫柱径/形状得相位-群延迟-透过率库；粒子群优化（PSO）同时最小化所需群延迟范围并最大化最小特征尺寸；**最小特征 40 nm**；群延迟谱线性度 R²<0.995 的单元剔除。
- NA=0.24 透镜含 4725 根柱；柱径 100–275 nm 量级（按库取），实测最小特征对应 **AR ≥ 37.5**。

## 4. 工作原理 / 物理机制

- 消色差条件：对相位 φ(r,ω)=ω/c·(√(r²+F²)−F) 做 Taylor 展开，需同时匹配中心频率处的相位 φ(r,ωd) 与群延迟 ∂φ/∂ω|ωd；相位项靠传播/几何相位，群延迟项靠优化波导模式的 neff 与厚度 h。
- **材料吸收不可改，群延迟范围只能靠几何加高柱**：h 从 ~600 nm 提到 1500 nm → 群延迟范围扩 ~2.5 倍（实验谱中群延迟约 0→−6 fs 覆盖），从而把消色差谱窗推进到 650–1000 nm。
- 柱 = 截断波导提供传播相位；四类 ≥4 重旋转对称截面保证 TE/TM 等效 → 偏振不敏感。
- 效率对工艺极敏感：**侧壁一旦偏离 90° 垂直，效率快速下降**——垂直侧壁是全文工艺核心。

## 5. 关键结果与性能数字

- 仿真（NA=0.24）：650–1000 nm 焦距变化 <7%；聚焦效率 72%（650 nm）–93%（850 nm），平均 83%。
- 实测（NA=0.24）：最低 ~65%（650 nm）、最高 ~85%（800 nm）、**650–1000 nm 平均 77.1%**，仅比数值设计低几个百分点。
- 实测（NA=0.1）：650/700 nm 处 85%/90.2%，**平均 88.5%**（超越当时所有消色差超透镜演示）；若完全扣除底面/刻蚀界面 Fresnel 损耗可 >90%。
- 偏振不敏感：800 nm 下 NA=0.24 与 0.1 的效率在任意线/圆偏振下基本持平（~85% / ~89%），所有波长一致。
- 聚焦质量：各波长 Strehl > 0.81；焦斑 FWHM 偏离理论 <9% → 衍射极限。
- 成像：USAF 靶 650 nm 可分辨 group-8 element-4（分辨率 >1.38 µm）；element-6 of group-7 在全部波长无需调焦清晰成像。
- 上转换生物成像演示：镧系掺杂纳米晶（NC），980 nm CW 激发、655 nm 上转换荧光（线宽 20 nm）同镜收集；分辨率 ~1.46 µm；HeLa 细胞成像质量对标商用物镜（NA=0.26，Mitutoyo MY10X-823）。
- 效率测量口径：焦斑半径 3×FWHM 圆内功率 / 入射功率。

## 6. 制备工艺细节（可复制性最高的部分）

1. **TiO₂ 膜**：改性 EB 蒸发（Syskey，30 kV 加速电压），真空 2×10⁻⁷ Torr，速率固定 0.6 Å/s，连续沉积 6.94 h 得 1500 nm 厚膜（基底为 ITO-coated glass；模拟亦含 ITO 层，正文行文一处提 quartz substrate）。
2. **曝光**：旋涂 PMMA A2 电子束胶 → EBL → MIBK/IPA 显影。
3. **硬掩模**：电子枪蒸发 30 nm Cr → PG remover 中 lift-off。
4. **RIE 刻 TiO₂**（Oxford 800 Plus）：SF₆ + CHF₃ + O₂；RF 功率 100 W、气压 9 mTorr；**CHF₃/SF₆ 比例调至 5.5 以提高刻蚀各向异性**，O₂ 用于加速纵向刻速；刻后去除 Cr 掩模。
5. SEM 验证：侧壁倾角 89–90°，柱顶到柱底几乎完美垂直（tilt-view SEM）。

## 7. 与本项目（L01/L02）的关系与可借鉴点

- 工艺模板（对 L01 价值最大）：**PMMA 胶 + 薄 Cr 硬掩模 + lift-off + 氟基 RIE 各向异性刻蚀**，与实验室 L01 的 PMMA 工艺线同族；刻 TiO₂ 用 CHF₃/SF₆/O₂，与 Si₃N₄ 常用 CHF₃/SF₆ 刻蚀化学同源——**"调 CHF₃/SF₆ 比（本文 5.5）控侧壁角、加 O₂ 提纵向速率"的思路可直接移植到 Si₃N₄ 高深宽比刻蚀的工艺卡标定**（具体比例需对 Si₃N₄ 另行标定，见 §8）。
- 若 L01 未来做"厚膜/大群延迟"或宽带器件（目前 qBIC 漏波为窄带共振），本文的**群延迟-相位双匹配设计法**（含 R²<0.995 单元筛选、PSO 保最小特征尺寸）是现成流程。
- **垂直度-效率敏感性**给了明确工艺验收标准：侧壁 <89° 即显著掉效率 → L01/L02 刻蚀工艺卡应把"侧壁角 89–90°、粗糙度"列为关键 KPI。
- EB 蒸发可沉积 1.5 µm 高折射率介质膜（速率低至 0.6 Å/s 控膜质）——若 L02 或未来器件需非 ALD 的厚膜高折射率层（如 a-Si/TiO₂），此沉积参数（2×10⁻⁷ Torr、0.6 Å/s）是现成起点。
- 偏振不敏感设计思路（≥4 重旋转对称截面）可反衬 L01 椭圆孔/手性设计：对称性选择直接决定偏振响应类型。

## 8. 局限性 / 待确认问题

- 体系为 TiO₂ 而非 Si₃N₄/PMMA：CHF₃/SF₆=5.5 刻蚀比是针对 TiO₂ 的，**迁移到 Si₃N₄（或 L02 的 Si）须重新标定**（刻蚀速率/选择比/侧壁角 vs 气体比）。
- 基底 ITO-coated glass vs 正文一处 quartz substrate 表述不一致；ITO 层对近红外吸收/效率的影响未量化讨论。
- 透镜仅 25–30 µm 口径、NA≤0.24；未校正底面与刻蚀界面 Fresnel 损耗（声称校正后 >90%）；深宽比 ≥37.5 是按最小特征 40 nm 计，非全器件平均。
- 效率对垂直度敏感的具体斜率、膜的光学常数（n/k）随波长的数值本文未给表——做工艺卡复制时需自行椭偏标定。
- 制造全流程细节（剂量、显影时间、RIE 时长/温度等）在 SI，本文本不含，无法直接照抄。

File: literature/材料体系分类/TiO2/阅读笔记_T7_Gao_2025.md
# 阅读笔记 T7｜Gao 2025：Scalable Wafer-Level Fabrication of Slanted TiO₂ Gratings

> **编号**：T7 ｜ **标题**：Scalable Wafer-Level Fabrication of Slanted TiO2 Gratings for Directional Visible Light Control（面向定向可见光控制的晶圆级可扩展倾斜 TiO₂ 光栅制造）
> **作者**：Xiang Gao, Shuo Dong, Xiaolong Wang, Tong-Huai Cheng\*, Shixin Sun, Muhan Tang, Kaidong Xu\*, Feng Luo\*（南开大学 稀土与无机功能材料研究中心；江苏鲁汶仪器；青岛 GermanLitho）
> **期刊卷页年**：*Nano Letters* **25**(41), 15055–15061 (2025)；2025-08-11 收稿 / 2025-09-29 修回 / 2025-09-30 接受 / 2025-10-02 在线
> **DOI**：10.1021/acs.nanolett.5c04104
> **本地 PDF**：[T7_Gao_2025_Slanted_TiO2_Gratings_NanoLett.pdf](pdfs/T7_Gao_2025_Slanted_TiO2_Gratings_NanoLett.pdf)（期刊正式版，Letter 体例；本笔记依据主文全文 + SI 目录）
> **波段**：**可见光 —— 设计/实测波长 532 nm（TM 偏振），非 1550 nm**（IL 光刻用 266 nm DUV，属工艺波长，非工作波长）。⚠️ 本笔记第 7 节给出使用边界。
> **证据等级**：实验（SEM/AFM 结构表征、532 nm 衍射效率与角分布、20 片晶圆 NIL 复现性）+ 仿真（RCWA-PSO 结构优化、DOW 分段均匀性）混合；**设计值 80% 为仿真，39.1% 为实测，不可混引**。

## 1. 一句话总结

把 interference lithography（IL）→ ICP trimming → nanoimprint lithography（NIL）→ reactive ion beam etching（RIBE）整合成一条统一工艺，在晶圆尺度上实现倾斜 TiO₂ 光栅的"**一次母版复制 + 一次 RIBE 全局定角**"；实验制得 p = 550 nm、H = 350 nm、fill factor 0.32、斜角 30° 的光栅，在 532 nm TM 正入射下 +1 级衍射角达 75°、**实测绝对效率 39.1%**（RCWA-PSO 设计值 80%），并用 20 片 2 英寸晶圆验证 NIL 复制一致性。

## 2. 研究动机与问题

**应用侧（AR 衍射光波导 DOW 对倾斜光栅的需求）**
- DOW 被认为是最有前景的近眼显示方案（紧凑、兼容常规光学玻璃）：显示光经 in-coupler 以特定角度耦合进平面波导，靠 TIR 传播，再由 out-coupler 提取成像。
- 耦合结构的核心任务是把入射光偏转到**临界角之外**以维持 TIR，因此要求"大角度 + 高效率"。基于广义 Snell 定律的超表面存在**衍射效率与衍射角之间的 trade-off，且在大角度（紧凑 DOW 所需）处尤为严重**。
- 提升角性能需要破缺对称性：拓扑光学结构 / 面内不对称设计（如两个不同纳米结构组合的不对称单元）可抑制不需要的级次、增强目标级次，但这类单元**只能靠 EBL 或 FIB 实现**，串行写入 → 天然不可扩展。
- 更"制造友好"的替代路线是**结构不对称的光栅**：闪耀光栅与倾斜光栅通过**面外不对称轮廓**破缺镜像对称，在定向偏转的同时抑制无用级次；倾斜光栅对 in-coupling 尤其有吸引力（引言给出效率 >80% 的一般性陈述）。

**制造侧（现有倾斜结构工艺的可扩展性/成本痛点）**
- 高折射率介质 TiO₂ 的倾斜光栅制造困难，需要高分辨光刻；可选图形化手段含 EBL、FIB、IL、NIL，其中 IL/NIL 本身支持大面积，是"超越串行写入"的可扩展路线。
- TiO₂ 在可见光是理想高折射率介质（聚合物/溶胶-凝胶虽可通过复合或掺杂提高折射率，但可见光性能鲜有能匹敌 TiO₂ 者）。
- **核心痛点**：常规制造倾斜 TiO₂ 光栅的**方向性 ICP 刻蚀**有致命局限——① 角度控制有限（示例：设计 30° 却出现 10° 偏差）；② 结构不均匀；③ 刻蚀腔配置带来几何约束 → 无法做可靠的晶圆级制造。大角度倾斜样品台（tilted holder）还**无法自动化**（见 §4）。
- **本文要解决的问题**：以上每种技术本身都成熟，但**把它们整合成一套专门克服"倾斜 TiO₂ 结构刻蚀与保真度挑战"的统一工艺，此前（作者称 to our knowledge）未被演示过**。

**量化痛点（后文 Figure 1d 给出）**：斜角对称性偏差 10°（AngleR = 20°，AngleL 固定 30°）→ T1 相对下降 **~40%**。这说明倾斜角的工艺精度直接决定器件性能，是本文工艺开发的驱动数字。

## 3. 结构设计与关键参数

**结构形式与物理机制**
- 一维倾斜 TiO₂ 光栅，通过**倾斜侧壁**引入刻意的面外不对称（对比常规垂直光栅的面外对称）。
- 物理图像：斜侧壁使沿光传播方向的**有效折射率空间变化** → 光栅施加**线性相位调制** → 光场定向再分配。SI Fig. S1c 显示该相位分布单调、近线性，与垂直光栅的**阶梯状相位**形成鲜明对比；连续相位调制有利于抑制不需要的级次、提升大角度衍射效率。
- SI Fig. S2：Poynting 矢量的水平（x）分量沿 x 轴明显不对称 → 能量优先流向 **+1 级**；垂直（y）分量近似对称。即面外不对称破缺镜像对称并把衍射偏置到正级次。

**设计参数（主文 Figure 1）**

| 项目 | 数值 | 来源 |
|---|---|---|
| 光栅周期 p | **550 nm** | Fig. 1c / 正文 |
| fill factor（占空比） | **0.32** | Fig. 1c / 正文 |
| 光栅高度 H | **350 nm** | Fig. 1c / 正文 |
| 斜角 | AngleL = AngleR = **30°** | Fig. 1c / 正文 |
| 目标波长/偏振 | **532 nm，TM，正入射** | 正文 |
| 目标衍射级/角度 | **+1 级（同时给出 −1 级），绝对衍射角约 75°** | 正文（按正入射光栅方程选 550 nm 周期得到） |
| 材料 | 高折射率介质 **TiO₂**（磁控溅射沉积，见 §4/§5）；衬底为 **Cr 镀层 TiO₂ 晶圆**（Cr-coated TiO₂ wafer） | 正文 |
| 目标函数 | RCWA + PSO，**Min(\|1 − T1\|)**，最大化 +1 级透射效率 T1 | Fig. 1b / 正文 |

- 仿真结果（Fig. 1c，532 nm TM）：优化点 **T1 = 80%**，T0 与 T−1 被抑制。
- 参数敏感性（Fig. 1d / SI Fig. S3）：T1 对 fill factor、斜角对称性均敏感；斜角失配 10° → T1 相对下降 ~40%。
- 文本**未给出**：TiO₂ 膜厚、衬底具体材质与尺寸、n(TiO₂) 实测值、"AngleL/AngleR"相对晶格取向的定义细节 → 待核 SI。

**面向 DOW 的扩展设计（Fig. 2，仿真）**
- 结构：1D pupil-expanded DOW，倾斜 TiO₂ 光栅同时作 in-coupler 与 out-coupler；波导**毫米级厚度、n = 2.0**，因几何尺寸远大于波长，in/out-coupler 间传播用**几何光线光学**建模。
- 均匀性策略：把 out-coupler 分成 **4 段**，每段用同一 PSO 框架独立优化，目标在 **T1 与 0 级反射效率 R0 之间取平衡**（使每段贡献预定比例的输出能量），以补偿传播衰减造成的非均匀（不做分段则出现非均匀强度分布，SI Fig. S4）。
- 仿真结果：**平均均匀性 92%**（按像素强度统计）；四组光栅参数见 SI Table S1。

## 4. 制造流程（本文重点）

总体流程（Fig. 3a）分三大阶段：**I. IL + ICP 制备 Si 母版 → II. NIL 把图形转移到 Cr/TiO₂ 晶圆 → III. ICP 刻 Cr + 去胶 + 斜 RIBE + Cr 湿法去除**。

### 阶段 I：Si 母版制备（interference lithography + ICP）
1. **IL（干涉光刻）**：使用 **266 nm DUV 激光**；光刻胶选 **Htk-04B**（在 DUV 波段高灵敏度、高分辨）。为抑制**驻波效应**、提高**条纹对比度**，在胶下加 **150 nm 抗反射层 AZkrfG7-200**（该厚度由光学干涉建模确定）。
   - 周期设计为 **550 nm**；IL 双光束**入射角设为 14°**（依据光学干涉方程 P = λ/(2 sin θ)：λ = 266 nm、θ ≈ 14° 恰好给出 550 nm，自洽）。注：pdftotext 提取文本中该公式残缺为 "P = 2sin( )"，此处按干涉/光栅方程还原，**待核原文公式**。
   - **曝光剂量 17.86 mJ/cm²**，以获得高对比度光栅（侧视 SEM 见 Fig. 3b）；SI Fig. S6 给出光路示意图与**不同剂量的 AFM 表征**，验证剂量依赖关系与最优剂量选择。
2. **两步 ICP 刻蚀（fill factor 修形 + 主刻蚀）**：由于**曝光后 fill factor 存在偏差**，而 fill factor 精度对性能至关重要（SI Fig. S3a,b），故分两步：
   - **(a) trimming etch（修形刻蚀）**：把光刻胶脊**横向收窄**，同时**保持其纵向尺寸不变** → 高精度控制光栅线宽（SI Fig. S7a）。这一步是"用刻蚀补偿光刻"的关键。
   - **(b) 主图形转移刻蚀**：以修形后的光刻胶为掩模刻入 Si 衬底；该各向异性刻蚀获得高选择比与**垂直侧壁保真度**，形成**深 Si 沟槽、侧壁平直**（SI Fig. S7b）。
   - 最后用 **O₂ 等离子体灰化**去除残余光刻胶，得到 **Si 母版**（Fig. 3c）。
   - ⚠️ **注意 ICP 在此阶段的角色**：只用于母版成形与占空比修形，**不承担倾斜角**——这是与"方向性 ICP 刻斜角"旧路线的根本区别。

### 阶段 II：NIL 复制（母版 → Cr/TiO₂ 晶圆）
3. **母版抗粘附处理**：Si 母版先做 antiadhesion 处理，防止**脱模损伤**并保证可靠图形转移。
4. **柔性 stamp（flexible stamp）**制备：由母版翻制柔性工作 stamp（SI Fig. S8a,b 给出工作 stamp 与晶圆照片）。
5. **热辅助 NIL（thermal-assisted NIL）**：压印胶为 **SUN-1611N-2**；
   - **胶厚控制在 140 nm**（依据 **constant-volume imprinting 假设**推算），以兼顾高保真图形转移与**最小化残胶层**；
   - **45 °C 热软化**改善胶的流动性，确保对凹陷特征的均匀填充；
   - 压印前对 Cr 镀层晶圆做 **O₂ 等离子体处理**，增强界面附着力、抑制胶层剥离（delamination）。
6. **结果与复现性**：NIL 后顶视 SEM 确认高图形保真度（Fig. 3d）；为评估工艺可复现性，**在 20 片 2 英寸晶圆上重复 NIL**，AFM 测量确认 20 个样品的图案保真度一致（SI Fig. S9）→ 作者据此认定该工艺"robust and scalable"。

### 阶段 III：最终图形转移到 TiO₂（Cr 硬掩模 + 斜 RIBE）
7. **ICP 刻 Cr 硬掩模**：用 NIL 胶图形作掩模，ICP 刻蚀 Cr 层；随后**灰化去胶**（SI Fig. S7c）。
8. **斜 RIBE（reactive ion beam etching）——最关键、最决定成败的一步**：
   - **角度控制方式**：**离子束沿 x 轴固定，晶圆绕 z 轴旋转** → 精确控制**离子入射角 θ**（SI Fig. S10a 示意）。作者强调这与"常规方向性 ICP 刻蚀需要**大角度倾斜样品台**（tilted holder）、因而**无法自动化**"形成对比：**RIBE 系统本身更适合非对称结构**。
   - **化学体系**：**SF₆** 反应气体，产生化学活性物种，包括 **SF₅⁺ 离子与氟自由基（F）**。
   - **刻蚀机制（双重机制）**：SF₅⁺ 离子**物理溅射** TiO₂ 表面并**打断 Ti–O 键**；F 自由基通过生成**氟化钛化合物**化学增强刻蚀速率。物理溅射 + 化学刻蚀的协同实现高效且可控的 TiO₂ 图形转移（细节见 SI "etching mechanisms" 节，含 SI Fig. S11–S12）。
   - **工艺窗口验证**：用 RIBE 制作了**斜角从 0° 到 45°** 的多种倾斜 TiO₂ 光栅（SI Fig. S11），以评估面向 DOW 的工艺鲁棒性。
9. **Cr 湿法刻蚀（wet etching）**去除硬掩模，得到最终倾斜 TiO₂ 光栅。

### "一步复制 + 角度控制"的实现逻辑（本文工艺主张的要点）
- **母版与复制的关系**：Si 母版是**唯一的图形定义源**（IL 一次曝光 + ICP 成形），此后所有晶圆只做**物理复制**（柔性 stamp + 热 NIL），不重复光刻 → 一次成版、多片复制，成本与周期随晶圆数摊薄。
- **角度为何能"一步"给定**：斜角不由逐单元写、也不由母版几何决定，而由 **RIBE 的全局几何**（固定离子束方向 + 晶圆绕 z 轴旋转的入射角 θ）一次性设定。因此**一次 RIBE 可在整片晶圆上给所有光栅同一斜角**，天然具备片内角度一致性；改变斜角只需改 θ（0°–45° 已验证），无需改版。
- **"复制 + 定角"解耦**：图形（周期/占空比/位置）由 NIL 复制保真度决定，斜角由 RIBE 决定，两者互不耦合——这是该框架相对"EBL 逐点写非对称单元"和"ICP + 倾斜样品台"的核心可扩展性来源。
- **晶圆级均匀性与良率的可用证据**：① 20 片 2 英寸晶圆 NIL + AFM 一致性（SI Fig. S9）；② RIBE 后 SEM 显示**侧壁角一致 30°、fill factor 接近 0.32**（Fig. 4b）；③ 引言处提到该"混合工艺组合"可使**厘米级倾斜光栅**具备良好均匀性与设计灵活性（此句在原文中是对所引倾斜刻蚀方案的概括，非本文自测数据）。
- **合作方即设备方**：江苏鲁汶仪器（ICP/RIBE 设备）、青岛 GermanLitho（NIL）为共同作者单位 → 该流程对**特定设备平台与厂商工艺包存在强依赖**（见 §7）。
- **文本未给出（工艺参数层面，均需回 SI）**：ICP trimming / Si 主刻蚀 / Cr 刻蚀的气体配方、功率、压力、选择比；RIBE 的束电压/束流/腔压/SF₆ 流量/样品台转速与角精度；NIL 的温度-压力曲线、脱模速率、stamp 材料；Cr 掩模厚度与湿法刻蚀液；实际刻蚀深度与速率；整线良率数字。

## 5. 关键结果与性能数字

**结构保真度（实测）**
- SEM：倾斜 TiO₂ 光栅**侧壁角一致为 30°**，**fill factor 接近 0.32**，与设计规格吻合（Fig. 4b，含顶视与侧视）。
- AFM：20 片 2 英寸晶圆 NIL 后图案保真度一致（SI Fig. S9）。
- 斜角可制范围：**0°–45°**（SI Fig. S11）。

**衍射性能（实测，532 nm TM 正入射，Fig. 4a 光路：准直激光 + 旋转样品台 + 光电探测器）**
- 观察到**强 +1 级衍射斑**，符合设计目标。
- **实测信号电流 161 nA，对应入射强度 412 nA 的 39.1%** → **绝对效率 39.1%**。
- **相对强度比 ≈ 66%**，定义为 **T1 / (T1 + T−1 + T0)** at 532 nm。
- 波长依赖透过谱（Fig. 4c）：T1 在整个光谱范围内保持主导，T0/T−1 受抑。
- 角分布（Fig. 4d）：**测到 75° 的衍射效率角分布**；T1 附近呈尖锐峰，**角度选择性强**，T0 与 T−1 被有效抑制；与仿真趋势**高度一致**。
- 结构鲁棒性（斜角系列）：RIBE 制出的 0°–45° 光栅（SI Fig. S11）用于评估面向 DOW 的工艺稳健性。

**仿真 vs 实测的差距（本文最重要的诚实性数字）**
- RCWA 预测 **T1 = 80%**（Fig. 1c），而**实测绝对效率仅 39.1%**。
- 作者归因：**主要限制来自沉积工艺**——为兼顾工业可扩展性而选用**磁控溅射**沉积 TiO₂，但溅射 TiO₂ 膜可能含**纳米晶畴而非完全非晶**；在后续工艺步骤中这些纳米晶会发生**局部形变或应力诱导重排**，从而改变薄膜光学性质。作者用 "likely / we believe" 表述，属**推断而非定量实测结论**。
- 对比文献（ref 20, Liu 2023, *Laser Photonics Rev.* 17, 2200712）：用**电子束蒸发**沉积 TiO₂ + **EBL** 定义更复杂图形，实现**最高 83.6% T1**；作者评价该路线**昂贵、慢、且与晶圆级生产不兼容**，并认为"用替代沉积技术也可取得可比结果"。引言另处引用该工作"在高达 80° 衍射角下绝对效率达 83.6%，且工艺兼容性好"。
- 定位总结：**本文的贡献是可制造性（scalable/low-cost），而不是效率纪录**；实测 39.1% 明显低于其引用的 83.6%。

**DOW 集成（仿真）**
- 4 段 out-coupler 分段 PSO 优化后，**平均均匀性 92%**（像素强度统计）；仿真确认在 AR 相关配置下可定向耦合与高效入耦合。
- 文本**未给出**：DOW 仿真的入耦合效率具体数值、eye-box 尺寸、FOV。

**其他文本数字**
- 目标衍射角 ≈ 75°（±1 级，532 nm，p = 550 nm）。
- 倾斜光栅用于 in-coupling 的效率一般性陈述：**>80%**（引言，非本文实测）。
- 斜角失配 10° → T1 相对下降 **~40%**（Fig. 1d，仿真敏感性）。

## 6. 与本项目的关系与可借鉴点

### (a) 与 F-25（Chen 2023，倾斜扰动 TiO₂ 固有手性 BIC）的工艺共性
- **共同工艺内核**：两者都靠**面外倾斜**破缺镜像对称，都在 **TiO₂** 上做斜侧壁，都属于 F-08 §4.3"倾斜刻蚀"族。
- **差异是同一自由度的两端**：F-25 用**楔形（wedged）衬底 + Al₂O₃ 离子准直器**控制**极小斜角 φ ≈ 0.1**，作用于 340 nm 周期孔阵、膜厚 220 nm、器件仅 68/200 µm 见方，目标是高 Q（2663）与高 CD（0.93）；T7 用 **RIBE 的束-晶圆旋转几何**控制**大斜角 30°**，作用于 550 nm 周期光栅、350 nm 高、**晶圆级**，目标是大角度高效率衍射。
- **可借用的组合逻辑**：F-25 给"斜角与面内形变如何协同决定手性（CD ~ φ/(α² + Aφ²)，最优 α = √A·φ）"的**设计规则**；T7 给"斜角如何在大面积上被可重复设定"的**制造方案**。若项目未来要升级到固有手性/强椭圆率，理想做法是 F-25 的设计判据 + T7 的可扩展斜刻蚀平台。
- **必须警惕的落差**：T7 的角度容差敏感性（**10° 偏差 → 效率 −40%**）是"30° 量级"斜角的容差；F-25 的 φ ≈ 0.1 量级要求的角度精度在**绝对值上更高**。RIBE 能否稳定给出亚度级斜角（以及左右侧壁角是否严格对称，F-25 用离子准直器专门解决这一点）**在 T7 文本中未涉及** → 不能假定 RIBE 方案可直接迁移到 F-25 式小角度手性结构。

### (b) 与 F-08 §4.3（倾斜刻蚀）的对比
- F-08 §4.3 归纳既有事实：① 斜刻蚀系统 = 楔形衬底 + Al₂O₃ 离子准直器（保证左右侧壁斜角一致）；② 倾斜 TiO₂ 光栅实现大角度反常折射（该笔记记为相对效率 98.5% / 绝对 89.5%）；③ 面内 + 面外联合破缺 → 固有手性 BIC。
- **T7 给 §4.3 补上了"可量产"这一维度**：它把 F-08 所述"工艺复杂度显著上升"的判断具体化为——**方向性 ICP + 大角度倾斜样品台**路线存在角度控制差（30° 设计偏 10°）、不均匀、腔体几何受限、**无法自动化**；而 **RIBE（固定束 + 晶圆旋转）**可在保持角度设定的同时做到晶圆级、可自动化。这是对 F-08 §4.3 结论的重要修正/增补。
- **数值口径待统一**：F-08 笔记的"绝对 89.5%"与 T7 引用的"83.6% T1"数值不同，可能源于不同文献/不同角度/绝对 vs 相对定义差异（T7 明确写 "absolute efficiency up to 83.6%"），需回原文核对（§8）。

### (c) 与 F-02（SiN AR 波导超表面）的关联
- **同一应用场景、相反的技术取舍**：F-02（Tian 2025，*Light Sci. Appl.* 14, 94）在 1 mm 高折射率玻璃波导上用**逆设计 Si₃N₄ 超表面**做 in/out-coupler，走 **PECVD Si₃N₄ + 100 kV EBL（ZEP520）+ CHF₃/SF₆/N₂ RIE** 的**串行 EBL**路线，追求设计自由度与全彩消色差（663/530/477 nm，FOV > 45°）；T7 走 **IL/NIL/RIBE 复制**路线，牺牲图形自由度（仅 1D 周期光栅）换取晶圆级可扩展性，且只做**单波长 532 nm TM**。
- **可直接借鉴的设计手法**：T7 的"**out-coupler 分段 + 每段独立 PSO 优化 T1/R0**"是提升眼盒/输出均匀性的通用手段（仿真 92% 均匀性），与 F-02 的消色差逆设计互补；对 L01 这类**大口径（>300 倍波长）**器件，分段/分区优化出耦合强度分配是值得直接试的做法。
- **能力差异需注意**：T7 **未演示宽带/全彩**（Fig. 4c 仅表明 T1 在谱内占主导，定量效率只给 532 nm 一点），不能用于论证 AR 全彩耦合方案。

### (d) 对"大面积/晶圆级量产"路线（F-09 Park 2019 / F-19 Xu 2019 的 DUV 路线）的对照价值
- 三条路线的定位：**F-09**（248 nm KrF 投影步进 + Cr 硬掩模 + ICP-RIE，4 英寸熔融石英，45 个 1 cm 全玻璃可见光金属透镜）与 **F-19**（12 英寸 ArF DUV，all-Si 偏振带通滤波；笔记待补）代表**投影光刻 + 晶圆级**；**T7** 代表**IL + NIL 复制 + RIBE**的非投影光刻路线。
- **对照点 1（图形自由度）**：T7 的母版由 **IL（无掩模、周期性）**制得，因此其可量产的图形被限制在**一维周期光栅**（周期/占空比/深度/斜角四个标量），**不能像 DUV stepper 那样写任意非周期相位版图**。若项目要的是任意相位/偏振分布（L01 的四自由度），T7 路线**不能替代 DUV**，只能作为"耦合光栅/出耦合光栅"这类周期器件的量产方案。
- **对照点 2（效率 vs 量产取舍需显式量化）**：T7 把 EBL 完全从量产链中移除（连母版都用 IL），代价是实测效率仅 39.1%（对比 EBL 路线的 83.6%）。这为项目提供了一个可引用的权衡靶标：**"可量产"在倾斜光栅上目前以效率折半为代价**。
- **对照点 3（硬掩模工艺同源）**：T7 用 **Cr 硬掩模 + 湿法去 Cr**，F-09 用 **Cr 硬掩模 + Cl₂ ICP 去 Cr**，两者可互为参照（T7 未给配方细节）。
- **对照点 4（NIL 的真实瓶颈）**：F-08 §4.4 已指出 NIL"母版仍需高分辨率设备（EBL）制备，母版成本与缺陷控制是主要挑战"；T7 恰好给出一个**绕开 EBL 母版**的方案（母版用 IL），并用 20 片 2 英寸晶圆验证复制一致性——这是对 F-08 §4.4 瓶颈判断的一个有力补充。

### (e) 若要把倾斜结构引入 L01 / L02 的可行性判断
- **对 L01（PMMA/Si₃N₄ qBIC 泄漏波超表面，1550 nm；300 nm PMMA / 300 nm PECVD Si₃N₄，面内破缺孔阵，n_eff ≈ 1.55）**：
  - **物理上有吸引力**：L01 现有破缺是**面内**的（偏移/椭圆孔）。若给孔引入**斜侧壁**，即同时实现**面内 + 面外破缺**——这正是 F-25/理论所要求的固有手性 BIC 条件，可作为 L01 扩展出偏振椭圆度/手性（Jones 矩阵 χ）的手段。T7 的价值在于证明"面外斜角可在晶圆级被一致地设定"。
  - **尺度上并非不可比**：F-25 在 220 nm 深孔、φ ≈ 0.1 下已观测到强手性；L01 孔深宽比仅 1–1.5（300 nm 深），说明浅结构也能有可观的斜角效应，但**斜角对 qBIC 的 Q 与偏振的作用量级必须重新仿真**，不能假设与 30° 光栅相同。
  - **工艺上的硬约束**：T7 的斜刻蚀依赖 SF₅⁺ 物理溅射 + F 化学刻蚀来打断 **Ti–O 键**，体系是 TiO₂；换到 **Si₃N₄** 后含氟化学与选择比不同，配方需重开。更关键的是 **L01 依赖 PMMA 顶层定义图形并参与弱扰动**——PMMA 无法承受 RIBE 的离子轰击与热负荷，若引入 RIBE 必须改用硬掩模（Cr/SiO₂），这会**改变 L01 的介电包覆环境**，需重新标定模式、Q 与相位/偏振响应。
  - **角度容差必须先算**：T7 明确 10° 斜角失配 → T1 相对下降 40%。qBIC 对几何扰动通常更敏感（Q ~ 1/扰动²），因此引入斜角前必须先做"斜角误差 → Q/偏振/效率"的容差扫描，判断所需角精度是否在设备能力内。
- **对 L02（Si 波导 + Au/SiO₂/Au，1550 nm）**：
  - **直接工艺重叠很少**：T7 是介质 TiO₂ 斜刻蚀，L02 以金属-介质混合为主（Au 层）。金属斜刻蚀的**再沉积（redeposition）/侧壁粗糙度**问题在 T7 中完全未讨论，**不可外推**。
  - **可借鉴的是方法论**：①"图形复制"与"角度设定"解耦的工艺架构；②固定束 + 旋转样品台的定角方式（若 L02 未来需要斜向耦合/定向辐射，这是可自动化的角度设定思路）；③分段优化出耦合/辐射均匀性的做法。
- **波段不可迁移（必须写明）**：T7 的 p = 550 nm、H = 350 nm 是为 **532 nm** 选的。若要在 1550 nm 保持"~75° 大角度"，周期需按光栅方程放大到约 1.6 µm 量级——**这是外推，不是本文数据**；1550 nm 下的效率、斜角作用、材料色散都必须重算。
- **综合判断**：T7 为"给 L01 增加一个可量产的斜角自由度（乃至走向固有手性）"提供了一条**真实存在、已被晶圆级验证的工程路径**，但落地前至少要完成三件事：(i) Si₃N₄（或硬掩模方案）下的 RIBE 斜刻蚀配方与侧壁角精度验证；(ii) 1550 nm/qBIC 体系下斜角对 Q 与偏振的作用与 30° 是否为最优的重新优化；(iii) 斜角容差与工艺均匀性的量化。**此外要注意推理链是"工艺可用性"的迁移，而非"性能数据"的迁移。**

## 7. 证据等级与使用边界

**证据等级总述**
- **实验实测**：结构侧壁角 30°、fill factor ≈ 0.32（SEM）；NIL 后 20 片 2 英寸晶圆 AFM 保真度一致；532 nm TM 正入射下 +1 级绝对效率 39.1%（161 nA / 412 nA）、相对强度比 ≈ 66%、角分布测到 75°、波长依赖透过谱（Fig. 4c）；RIBE 斜角 0°–45° 可制（SI Fig. S11，主文未给数值）。
- **仿真**：RCWA-PSO 结构优化（T1 = 80%）、斜角失配敏感性（10° → −40%）、DOW in/out-coupler 设计与 **92% 平均均匀性**、分段参数（SI Table S1）、斜/直光栅的场与相位对比（SI Fig. S1–S3）。
- **原文综述性引用（非本文数据）**：倾斜光栅 in-coupling 效率 >80%；ref 20 的 83.6% T1 / 80° 衍射角；"厘米级倾斜光栅良好均匀性"。
- **不可混引**：80% 是仿真，39.1% 是实测，二者相差一倍；讨论效率时必须注明来源。

**使用边界（必须显式标注）**
1. **波段边界**：本文全部设计、优化与实测都在**可见光 532 nm**（IL 用 266 nm DUV 属光刻波长）。**不能把本文的 80%、39.1%、75°、斜角 30°、周期 550 nm 等当作 1550 nm 下的性能依据或参数模板**。1550 nm 必须重做 RCWA 设计、色散与容差扫描。
2. **材料边界**：结构材料是 TiO₂（磁控溅射）。其斜刻蚀化学针对 **Ti–O 键**，不能直接外推到 Si₃N₄（L01）、Si 或金属体系（L02）。
3. **设备依赖（强依赖，非通用工艺配方）**：斜角控制完全依赖 **RIBE 的"离子束固定 + 晶圆绕 z 轴旋转"几何与设备自动化能力**，作者明确否定"方向性 ICP + 大角度倾斜样品台"路线（不可自动化）；共同作者单位即 ICP/RIBE 设备商（江苏鲁汶仪器）与 NIL 方（青岛 GermanLitho）。NIL 复制依赖柔性 stamp 与热 NIL 工艺包。**"晶圆级"结论是设备平台相关的，不能当作可自由照抄的 recipe**。
4. **母版步骤超出本项目现有平台**：Si 母版需 **266 nm DUV 干涉光栅（Htk-04B + 150 nm AZkrfG7-200 ARC + 17.86 mJ/cm²）**；我们现有 EBL/PMMA 平台无法直接复现该母版步骤。
5. **"晶圆级"的证据强度有限**：复现性证据为 **20 片 2 英寸晶圆 + AFM 一致性**，**没有良率数字、没有缺陷密度统计、没有片内均匀性的定量指标（如 CV%）**，也未给出量产晶圆直径。称其为"wafer-level"是**方向性证明（proof of scalability）而非量产良率证据**。较之 F-09（4 英寸、45 个器件）与 F-19（12 英寸、CMOS 兼容 MPW 流片）的成熟度，T7 处于更早阶段。
6. **效率不是本文的强项**：39.1% 远低于其引用的 83.6%，作者的归因（溅射 TiO₂ 纳米晶畴 → 膜性质变化）是**推断性解释，未做定量分解**。因此本文**不能用作高效率倾斜光栅的性能标杆**，只能用作"可扩展制造框架"的证据。
7. **文本边界**：本文是 Letter，**关键工艺参数（功率/压力/气体流量/束流/时间）与 SI 的 etching mechanisms 细节均不在主文内**；本笔记仅基于主文全文 + SI 目录撰写，SI 具体数据未核对。
8. **展望的边界**：结论中"可兼容 Si₃N₄、SiC 等其他材料体系""斜结构亦可支持 BIC 与手性超表面"是**展望性陈述，无实验数据支撑**，不能作为我们 SiN 体系工艺可行的依据。

## 8. 待确认问题（需回原文/SI 核对）

**工艺参数（主文未给出，SI "Experimental methods" / "etching mechanisms" 待核）**
1. RIBE 的**束电压、束流、SF₆ 流量、腔压、样品台转速、斜角设定精度（±?°）**，以及 TiO₂/Cr 的**选择比**与刻蚀速率、实际刻蚀深度/残留高度。
2. ICP **trimming 刻蚀**与 **Si 主刻蚀**、**Cr 硬掩模刻蚀**的气体配方、功率、压力、选择比（SI Fig. S7 只有 SEM）。
3. IL 细节：Htk-04B 旋涂转速/厚度、显影液与显影时间、150 nm ARC 的光学干涉建模依据、IL 光路（SI Fig. S6 有示意图与 AFM 曲线，需核对数值）。
4. NIL 细节：**柔性 stamp 的材料与制备**、压印压力/温度曲线、脱模方式与速率、残胶控制指标；45 °C 与 140 nm 的推导过程（SI 未见对应图号）。
5. Cr 硬掩模厚度、Cr 湿法刻蚀液与去 Cr 对 TiO₂ 的损伤评估。

**性能与一致性**
6. **实际光栅高度是否为设计的 350 nm**（SEM 只报了侧壁角与 fill factor）；斜角在片内/片间的分布（对称性 AngleL vs AngleR 的实测统计）。
7. **片内均匀性的定量指标（CV%、角偏差分布）**、**良率与缺陷密度**、量产晶圆直径（2 in 仅出现在 NIL 复现性描述）。
8. Fig. 4c 的**波长依赖透过谱具体数值**（T1/T0/T−1 的谱范围、峰值与带宽）——本 txt 仅给趋势描述。
9. 39.1% 与 80% 差距的**定量分解**（溅射膜质量 / 侧壁粗糙度 / Cr 残留 / 只测 +1 斑的收集立体角占比等各占多少）。
10. 磁控溅射 TiO₂ 的**折射率实测值、非晶/纳米晶比例、是否退火**（原文仅引 ref 41 说明溅射与 EB 蒸发 TiO₂ 光学性质差异）。
11. DOW 仿真的**入耦合效率数值、eye-box 尺寸与 FOV**（主文只给了 92% 均匀性）。

**跨文献口径**
12. F-08 笔记记"倾斜 TiO₂ 光栅 相对效率 98.5% / 绝对 89.5%"，而 T7 引 ref 20（Liu 2023, *Laser Photonics Rev.* 17, 2200712）为"最高 83.6% T1"——需回 Liu 2023 原文统一**绝对/相对效率与角度、级次的定义**。
13. T7 的 **AngleL / AngleR 相对晶格与传播方向的定义**，以及"30° 斜角"是相对法线的侧壁角还是相对垂直的倾角——影响能否与 F-25 的 φ、L01 的孔侧壁几何直接比较。
14. 原文 IL 公式在提取文本中残缺（"P = 2sin( )"），本笔记按 P = λ/(2 sin θ) 还原并与 266 nm/14°/550 nm 自洽；**需核原文公式写法**（含 θ 是半角还是束间角）。

**元数据核对说明**：本笔记的编号/标题/作者/期刊卷页年/DOI 均按任务给定并经 Crossref 核实的元数据填写，未作改动。
