Repository: Lucas123669/Waveguide_Metasurface_Project

# 通用交叉（物理 / 方法 / 综述，不绑定单一顶层材料）

> 本页是非互斥浏览视图，可与 Si、SiN、PMMA、TiO₂ 同时使用；完整标签见 [多维分类索引](../../多维分类索引.md)。

## 内容

以下文献提供跨体系的物理基础、设计方法或制造体系框架，各体系任务都会用到：

| 编号 | SCI 分区 | 标题 | 用途 | PDF / 笔记 |
| --- | --- | --- | --- | --- |
| Q1-01 | Q1 · 中科院一区 Top | Bound states in the continuum（Hsu 2016） | BIC 物理与拓扑基础 | [PDF](../../Q1_L01相关/Q1_01_Hsu_2016_BIC_Review_Nature_Reviews_Materials.pdf) · [笔记](../../Q1_L01相关/阅读笔记_Q1_01_Hsu_2016.md) |
| Q1-02 | Q1 · 中科院一区 Top(OA) | Photonic BICs: From Basics to Applications（Azzam 2021） | BIC 综述（应用） | [PDF](../../Q1_L01相关/Q1_02_Azzam_2021_BIC_Basics_Applications_Adv_Opt_Mater.pdf) · [笔记](../../Q1_L01相关/阅读笔记_Q1_02_Azzam_2021.md) |

File: literature/材料体系分类/通用交叉/阅读笔记_F_16_Williams_2019.md
# 阅读笔记 F-16 | Williams 2019：Grayscale-to-Color — Scalable Fabrication of Custom Multispectral Filter Arrays

> 体系：通用交叉（灰度/模拟光刻工艺方法，不绑定顶层材料——对 L01"剂量控深"与 L02"金属-介质多层"均有参照）
> 编号：F-16 ｜ 标题：Grayscale-to-Color: Scalable Fabrication of Custom Multispectral Filter Arrays
> 作者：Calum Williams, George S. D. Gordon, Timothy D. Wilkinson, Sarah E. Bohndiek（University of Cambridge）
> 期刊：ACS Photonics 6(12), 3132–3141（2019，开放获取 CC-BY）
> 年份：2019 ｜ DOI：10.1021/acsphotonics.9b01196
> 文本来源：`C:\Users\Liu\AppData\Local\Temp\f08_pdf_text\F_16_Williams_2019_Grayscale_Multispectral_Filter_ACSPhotonics.txt`（PDF 路径待补录）

## 1. 一句话总结

把**灰度（模拟）光刻**与 **metal–insulator–metal (MIM) Fabry–Perot 腔**合并：用曝光剂量控制显影后胶厚（即腔高）→ 逐像素决定透过波长，**单次光刻**实现整片任意多光谱滤波阵列（MSFA）；先以灰度 EBL（MaN-2400 负胶）验证，再用二元掩模平移 + 分步剂量 UV 光刻（SU-8）在 3 英寸晶圆上一步做出 ~32 个 9 波段 MSFA，晶圆级透过效率 ~65–76%、fwhm 17–27 nm、无偏振依赖。

## 2. 研究动机与问题

- Snapshot multispectral imaging（医疗诊断、遥感等）需要"每应用一套自定义谱段"的 MSFA，但没有可规模化、低成本的定制化制造方案。
- 传统路线：吸收染料或多层介质 Fabry–Perot 堆栈，N 个波段要 N 次光刻/硬掩模 + N 种材料叠层，昂贵繁琐；等离激元/高折射率介质超表面虽可单步，但普遍偏振敏感、透射效率低、有额外衍射级、带宽宽（选择性差），且需要 EBL/DUV/软 X 射线等超分辨图形化。
- 思路：既然 MIM 腔高决定共振波长，就用"剂量→厚度"的灰度光刻一次生成全像素三维腔高分布。

## 3. 结构设计与关键参数

- 结构：玻璃基底 / 底部金属镜 / **光刻胶兼作腔体绝缘层** / 顶部金属镜 / 封装层；像素由 3D 胶厚剖面形成连续 MIM 腔。
- **G-EBL（概念验证）**：Borofloat 33 硼硅玻璃（500±25 µm）/ Ti(1.5 nm)–Ag(26 nm)–Ti(1.5 nm) 底镜 / MaN-2405 负胶 ~350 nm（5200 rpm、45 s；90 °C 3 min 烘）/ 顶 Ag 26 nm / MgF₂ 12 nm 封装；剂量范围 5–75 µC/cm²（演示区 15–55），AZ-726-MIF 全浓度显影 ~10 s，后显影烘 90 °C 30 s。
- **G-PL（晶圆级）**：SU-8 2000.5 ~350 nm（5500 rpm、50 s；95 °C 3 min 软烘）/ 底镜 Ti/Ag/SiO₂ = 1.2/38/12 nm / 顶镜 Ag/SiO₂ = 38/38 nm；i-line 365 nm mask aligner（hard contact），**二元振幅掩模逐波段横向平移 + 改变 flood 剂量**（剂量矩阵 10–120 mJ/cm²，实例 27–110）；PEB 65 °C 2 min，PGMEA 显影 2 min；像素 30×30 µm。
- 厚度响应：剂量↑→剩余胶厚↑→模式红移；实测 Δz 最高 ~150 nm 覆盖 400→750 nm 位移（EBL 版）。
- FDTD 模拟：Lumerical；Ag 用 Johnson & Christy 色散模型；MaN n≈1.653、MgF₂ n≈1.4（取常数）；网格 ≤1 nm。

## 4. 工作原理/物理机制

- 灰度曝光的本质：曝光剂量改变光刻胶分子量/局部溶解度 → **固定显影时间下剩余厚度是剂量的单调函数**（需先做"resist sensitivity"曲线标定）。
- 胶层本身即 MIM 腔的绝缘介质：腔高（光程）↑ → FP 型共振波长红移；腔很薄（≲200 nm）→ 角度依赖低于常规多层滤光片；二阶（更高阶）腔模在更厚胶时被激发、线宽更窄。
- 与"亚波长图形超表面"的对比：这里是**连续 3D 胶轮廓**（微米级像素、厚度调制），不依赖面内亚波长周期 → 无偏振依赖、无额外衍射级，且兼容工业标准 UV 光刻分辨率。

## 5. 关键结果与性能数字

- G-EBL 剂量渐变像素：透过峰随剂量从 ~400 nm 红移到 750 nm；峰值透射最高 ~75%，fwhm ~50 nm。
- **Bayer 3 波段（2×2，EBL）**：中心波长 640/546/427 nm（±7）；fwhm 55/66/76 nm（±7）；峰值透射 75/82/88%（±6）。
- **9 波段（3×3，EBL）**：中心 415–725 nm（±6）；fwhm 46–81 nm（±7）；峰值透射 59–88%（±7）。Bayer 装在单色 CMOS 前完成彩色快照成像（Macbeth + Rubik 场景）。
- **晶圆级（G-PL，9 波段）**：中心 460–630 nm；fwhm **17–27 nm（±5）**（利用二阶腔模更窄）；峰值透射 65–76%（±6）——摘要口径"效率 ~75%、线宽 ~25 nm、可见-NIR"。
- 角度容忍：chief ray 达 30° 时峰位漂移 Δλ ≈ 12 nm（TM）/ 25 nm（TE）。
- 邻近效应：密排像素阵列需经验性**降低**剂量范围（EBL proximity effect 补偿）。
- 可缩放到极小像素（SI 演示 460 nm 像素）；曝光速率 ~若干 mm²/min（负胶高灵敏 + 80 kV/4.2 nA 高束流）；~2×4 mm 的 MSFA 曝光 ~20 min，无需套刻标记（底镜金属兼作电荷泄放层）。

## 6. 制备工艺细节

- 玻璃清洗：丙酮/IPA 超声各 10 min，N₂ 吹干，200 °C 10 min 脱水。
- 底镜：Ti 1.5 nm 热蒸发（粘附，~2×10⁻⁶ mbar、0.1 nm/s）→ Ag 26 nm（0.2–0.3 nm/s 较快沉积以改善光学性能）→ Ti 1.5 nm（改善胶润湿、抑制 Ag 氧化）。
- G-EBL：80 kV / 4.2 nA（Nanobeam nB1）；负胶 MaN-2400 系列（高分辨 + 高灵敏）；器件区面积做 ~1.1× 传感器面积（4.85 mm 对角线）以修正邻近效应；矩形图形边沿与主场/子场切分对齐以降低 stitching 误差。
- 显影后 90 °C 30 s bake（接近玻璃化转变温度）使表面平滑后再镀顶镜，改善光学性能。
- G-PL：先以 MaN-1400 做 30×30 µm 十字对准标记（500 mJ/cm²）；底镜电子束蒸发（Lesker PVD-75，~9×10⁻⁶ mbar，0.5 Å/s，chuck ~5 rpm 旋转保均匀），NMP 60 °C 3 min 超声 lift-off；SU-8 有 >200 °C 玻璃化转变温度、热稳定、永久胶设计。
- 表征：AFM（tapping 模式）测每像素平均高度与 std；SEM（LEO Gemini 1530VP，1–5 keV，斜置观察）；透射谱用改装的奥林巴斯 BX-51 偏振显微镜 + 光纤连 Ocean Optics HR2000+，以等厚玻璃为 bright state 归一化。
- 改进方向（作者展望）：Ag 镜换 TiO₂/SiO₂ 少层全介质镜（两段 PVD 内完成）；或用灰度 Cr 掩模（Cr 厚度调 opacity）一次 flood 曝光提高重复性、减小对准问题。

## 7. 与本项目（L01/L02）的关系与可借鉴点

- **与 L01 最强关联——"剂量→厚度/深度→共振"方法论**：本文是"灰度光刻 = 变剂量在 z 方向留 3D 轮廓"的教科书演示，与 L01/F-01 的"剂量控孔深→Q 调谐"同源（F-08 §4.3 亦指出灰度光刻与剂量控深同原理）。其工程化流程可整体平移：剂量测试片 → 用 AFM 建立**剂量-剩余厚度标定曲线**（多项式拟合）→ 密度相关邻近效应做经验剂量修正 → 后烘改善轮廓/粗糙度。
- **对绝缘衬底 EBL 的现成技巧**：底部导电层（Ag）兼作电荷泄放层、免套刻标记——L01 若做 Si₃N₄-on-insulator 等绝缘叠层，可加导电层或薄金属泄放电荷。
- **效率-fwhm 权衡与多层金属工艺经验**：Ag 厚度由模拟权衡（透射 vs fwhm）、Ti 双层（粘附 + 防氧化 + 润湿）、顶镜后封装层（MgF₂/SiO₂）增稳——这些"金属-介质多层"的工艺细节可直接借鉴到 **L02 的 Au/SiO₂/Au 多层**（把 Ag→Au、可见→1.55 µm 的光学常数差异替换后重算即可）。
- **量产路线候选**：灰度/二元平移 UV 掩模光刻一步做全片 N 波段——说明"用宏观厚度调制做谱选"的路线无需亚波长光刻即可量产；但本文控制的是 µm–mm 级像素厚度，**不适用于亚波长面内图形**，故不能替代 L01 的 EBL 图形化，只能类比"z 向灰度自由度"。
- **光学模拟习惯**：仅 1D 叠层 + 周期边界 + 精细网格即可精确预测 MIM 透射谱，且与实验高度吻合——对我们的多层反射/漏波仿真建模有参考价值。

## 8. 局限性 / 待确认问题

- 金属 Ag 镜在可见区有固有损耗与氧化风险，依赖 Ti 层与 MgF₂/SiO₂ 封装；作者建议换全介质镜，但未实验验证其带宽/效率。
- 谱段数与覆盖范围受"胶厚动态范围 + 曝光剂量动态范围（10–120 mJ/cm²）+ 高阶模可用性"共同限制；跨 UV–NIR 全覆盖需逐区校准。
- 像素内厚度均匀性、邻近效应与胶的批间灵敏度直接影响峰位一致性（±5–7 nm 波动即来源于此）——灰度工艺的重复性依赖严格工艺窗口。
- 角度容忍只在 ≲200 nm 薄腔成立（30° 时仍有 12–25 nm 漂移），厚腔/二阶模的角度行为未系统给出。
- 30 µm 像素 + 微米级厚度控制 ≠ 亚波长器件：不能把其光谱数字直接外推到 L01/L02 的周期共振结构。
- 待确认：Ag/Au 互换后 1.55 µm 的 fwhm-效率工作点（需用 Au 光学常数重算，本文未提供）。

File: literature/材料体系分类/通用交叉/阅读笔记_F_24_Pan_2023.md
# 阅读笔记 F-24 | Pan 2023：3D-printed multilayer structures for high–numerical aperture achromatic metalenses

> 元数据：编号 F-24 ｜ 标题 "3D-printed multilayer structures for high–numerical aperture achromatic metalenses" ｜ 作者 Cheng-Feng Pan, Hao Wang, Hongtao Wang, Parvathi Nair S, Qifeng Ruan, Simon Wredh, Yujie Ke, John You En Chan, Wang Zhang, Cheng-Wei Qiu & Joel K. W. Yang（SUTD / NUS / Hunan Univ / A*STAR IMRE / HIT-Shenzhen）｜ 期刊 Science Advances 9(51), eadj9262（开放获取）｜ 年份 2023 ｜ DOI 10.1126/sciadv.adj9262 ｜ PDF：`pdfs/F_24_Pan_2023_3DPrinted_Multilayer_Achromatic_Metalens_SciAdv.pdf`（基于 .txt 全文精读）
> 体系：低折射率 IP-Dip 树脂（n≈1.56，Abbe≈35.2）多层三维结构 ｜ 工艺主线：拓扑优化（TO, adjoint）+ 双光子聚合光刻（TPL）一步成型

## 1. 一句话总结

用 adjoint 拓扑优化反演设计 + Nanoscribe TPL（双光子聚合 3D 打印）一步制造"低折射率树脂"三层消色差超透镜（MAM）：直径 20 µm、覆盖可见光 400–800 nm、NA 达 0.5 与 0.7，0.5-NA 平均聚焦效率 ~42%——打破单层超透镜"高 NA 与宽带不可兼得"的固有权衡，并证明低折射率（低色散）材料体系也能实现高性能波前调控。

## 2. 研究动机与问题

- 高折射率材料（Si/TiO₂/GaN，Abbe 数仅 5.5/9.86/18.7）色散大，其超透镜通常只能工作在单一波长；可见光消色差超透镜长期受制于 NA 与带宽的权衡：单层透镜满足 R_max ≈ C/(Δω·NA²)（Eq. 1），历史上高 NA（>0.35）与宽带宽（>300 nm）难以同时达到。
- 传统 EBL 无法合理制造多层/变高结构（需多次对准与多步工艺）；而 TPL 可把整个多层结构一次光刻成型，且低折射率树脂（IP-Dip n≈1.56、Abbe≈35）色散远比 Si/TiO₂ 小。
- 问题：能否用"逆设计 + 3D 打印 + 低色散低折射率树脂"把消色差超透镜推到高 NA、宽带、高效率同时成立的区域？

## 3. 结构设计与关键参数

- **几何**：三层同心圆环（ring）堆叠的轴对称 MAM，每层由宽度 0.2 µm（=200 nm，本实验室 TPL 分辨率极限）的同心环组成；环高 0–1.2 µm 提供 0–2π 相位；R=10 µm（透镜直径 20 µm），2 µm 厚外环作结构支撑，支撑层厚 hs=0.5 µm；焦距 f=R/tan(sin⁻¹NA)。
- **设计空间扫描（0.5-NA 初筛）**：层数 n=2–6、层间距 sp=0–2.5 µm（0, 0.25, 0.5, 1.0, 1.5, 2.0, 2.5）→ 三层后效率开始下降、六层骤降（层间径向衍射损耗）；sp<0.5 µm 层间耦合强损透射，sp>2 µm 高阶衍射损耗。加密扫描（sp 1–2 µm、步长 0.1 µm）→ 最优 **[3 层, sp=1.6 µm]**。
- **拓扑优化**：目标 max over ξ of min over λ |E(ξ,ω)|²（最大化最差波长聚焦强度）；ε_r(ξ)=ε_resin+ξ·(ε_resin−ε_air) 插值、0≤ξ≤1、滤波+二值化；轴向对称 → 每层只需优化 50 个矩形（环截面），高度离散 31 级；Lumerical FDTD + adjoint，边界 PML，x+y 双偏振光源（偏振无关设计）；优化含层数 n 与间距 sp 的联合张量 ξ(n,50,30)。
- **材料**：IP-Dip 交联丙烯酸酯树脂，n≈1.56、吸收可忽略、Abbe≈35.2（对比 Si 5.5 / TiO₂ 9.86 / GaN 18.7）。

## 4. 工作原理 / 物理机制

- 多层超透镜不受 Eq. 1 约束（该式只对单层成立）：每层可同时充当"聚焦元件 + 色差校正器"，层间多次透射/散射场的相干叠加把各波长焦点拉齐；低色散树脂从材料层面压制色差，弥补低折射率约束弱的短板（以 3D 结构高度换相位深度）。
- 逆设计直接优化"多波长焦面光强最大值的最小值"，端到端地让结构学会消色差聚焦；轴对称为环，设计空间即径向高度分布。

## 5. 关键结果与性能数字

- **效率（聚焦效率 = 3×FWHM 圆内功率 / 入射总功率）**：0.5-NA MAM 实测 22.5–42.7%（442–646 nm 六波长/可见谱，平均 ~42%），对应模拟 24.7–74.2%（波长平均 44.2%）；0.7-NA 实测 13.3–22.1%（平均 ~20%），模拟 14.6–26.1%（平均 20.0%）。
- **消色差性**：可见谱内焦点沿光轴漂移 <3 µm；焦斑轴向长度 <2 µm；六波长（442/509/560/600/623/646 nm）焦面与轴向强度分布与仿真一致（CMOS 感光上限 646 nm，更短波长未测）。
- **FWHM（模拟）**：0.5-NA ~0.88–1.4 µm；0.7-NA ~0.64–1.8 µm。
- **成像**：0.5-NA MAM 透射成像 USAF1951 group 6 element 3，白光及 450/532/633 nm 滤光均清晰；与同 NA 球面/菲涅尔透镜对比，去色差能力突出。
- **打印分辨率影响分级评估**：仅"顶部圆角"（level 1）与 10 nm 公差平滑（level 2）几乎不损失效率/FWHM；25 nm 公差平滑（level 3，细节尽失）效率骤降——优化出的表面精细结构承担"多波长引导散射"职能，是高效消色差的关键。
- **制作时间**：每个 MAM 约 1 min；收缩补偿：三层自下而上分别放大 1.01/1.02/1.03。

## 6. 制备工艺细节

- **设备**：Nanoscribe Photonic Professional GT2（TPL，780 nm 飞秒激光），63×/NA1.4 物镜 dip-in laser lithography 模式；GalvoScan ContinuousMode。
- **曝光参数**：支撑层/支撑墙 ScanSpeed 6000 µm/s、LaserPower 40%（50 mW 满功率的 20 mW）；中心 10 环（第 1–10 ring）60,000 µm/s、30%（15 mW）；外围 11–50 环 40,000 µm/s、32%（16 mW）；超透镜结构 PiezoSettlingTime 500 ms（支撑结构用 50 ms）、GalvoSettlingTime 4 ms。
- **邻近效应/热控制**：相邻环曝光间隔 500 ms，且自中心向外逐环曝光（中心过度曝光会偏高）；按 z 向不同高度优化打印间隔。
- **显影/后固化**：PGMEA 6 min → IPA 5 min（期间 405 nm UV 后固化 5 min @70%，DYMAX MX-150）→ methoxy-nonafluorobutane 7 min；侧壁开 120° 错位小孔便于层间未固化树脂排出。
- 反演设计流程：FDTD（Lumerical）提供 adjoint 灵敏度，in-house MATLAB 实现 TO。

## 7. 与本项目（L01/L02）的关系与可借鉴点

1. **给 L01"低折射率路线"提供了最直接的正名证据**：IP-Dip（n≈1.56）与 PMMA（n≈1.48）同属低折射率聚合物，本文证明低折射率体系通过"结构层数/高度换相位"可以做到高效（~42%）且色散友好（Abbe 高）——支持 L01 用 PMMA 弱扰动而非追逐高折射率材料的方案选择；低 Abbe 论点提示：若未来 L01 需宽带/多波长，低色散树脂比高 n 材料更省力。
2. **"工艺约束进设计"方法学可借鉴**：最小特征（0.2 µm）、分辨率极限导致的圆角/平滑（level 1–3）、收缩补偿（1.01/1.02/1.03）都被显式建模并评估对性能的影响——与我们"仿真单元库必须含实测工艺几何（圆角/倾角/深度误差）"的要求一致（交叉参见 F-09、F-23 笔记）；对 L01 即"工艺误差→Q 值/谐振漂移"的灵敏度研究。
3. **逆设计（TO+adjoint）作为工具储备**：L01 现阶段用解析/参数扫描即可，但若未来做多目标（相位+Q 联合）或补偿型设计，TO 流程可引入；注意 TO 需全波仿真逐步求解、计算昂贵，文中自己也指出需近似加速。
4. **残余层/多层反射的经验提醒**：层数 >3 效率下降、sp 过小耦合损耗、过大高阶衍射——"多层集成必须做层间距离与对准/耦合预算"对任何叠层方案（含我们潜在的多层/转移工艺）都有参考价值。
5. **对 L02（Si 波导 Au/SiO₂/Au）**：本文是自由空间三维微光学，与片内波导金属叠层无直接工艺交集；但 TPL 可打在 fiber facet/CMOS/曲面上的能力，可作为 L02 未来耦合/封装原型（如端面耦合器）的制作选项。
6. 注意适用边界：20 µm 直径、20–42% 效率距实用尚远；高 NA 大面积是下一步难题。

## 8. 局限性 / 待确认问题

- 器件小（R=10 µm）且效率绝对值有限（多层界面反射/散射、层数越多越低）——大面积化未有方案。
- 表征仅到 646 nm（CMOS 上限），400–442 nm 短波段的"实测"消色差未直接验证（只靠仿真外推）。
- 模拟-实测偏差归因于工艺不完美、光源非理想准直与杂散光，未逐项定量。
- 逆设计每步依赖全波仿真（计算昂贵），无可扩展近似算法；文中自述 RCWA/局域周期近似难以用于多层。
- 仅单偏振无关设计验证；无 1.55 µm（L01 波段）数据；0.2 µm 最小特征的打印均匀性/重复性数据未给全。

File: literature/材料体系分类/通用交叉/阅读笔记_Q1_12_Taillaert_2006.md
# Q1-12｜Taillaert 2006｜Jpn. J. Appl. Phys. 45, 6071

## 论文信息

- **题目**：Grating Couplers for Coupling between Optical Fibers and Nanophotonic Waveguides
- **期刊 / 年份**：*Jpn. J. Appl. Phys.* **45**(8A), 6071–6077 (2006)（Invited Paper，Selected Topics: Photonic Crystals）
- **DOI**：[10.1143/JJAP.45.6071](https://doi.org/10.1143/JJAP.45.6071)
- **单位**：Ghent University / IMEC（D. Taillaert, W. Bogaerts, R. Baets 等，光栅耦合器奠基团队）+ St. Andrews
- **本地原文**：[PDF](pdfs/Q1_12_Taillaert_2006_Grating_Couplers_JpnJApplPhys.pdf)
- **配套模型**：[experiments/ref_taillaert_2006/grating_coupler_2d/Taillaert2006_2D_ready.mph](../../../experiments/ref_taillaert_2006/grating_coupler_2d/Taillaert2006_2D_ready.mph)（师兄提供，57 MB 2D 模型）
- **定位**：通用交叉（波导‑光纤耦合/激励方法奠基文献）。非一区顶刊，因方法通用性收录；与 Q1-07/Q1-08 同属"波导‑辐射/耦合设计方法"组。

## 一句话总结

系统给出把单模光纤与纳米光子波导耦合的光栅耦合器设计方法（周期、占空比、刻蚀深度、层叠结构），实验在标准 SOI 晶圆上实现 >30% 耦合效率、1 dB 带宽 40 nm；理论优化（非均匀光栅 + 底部反射镜 + 折射率匹配层）可达 >90%（92%）。

## 研究动机与问题

- 纳米光子波导（100–300 nm 芯层、强模式约束）与单模光纤模式严重失配，耦合是集成光子电路的关键问题。
- 已有方案：倒锥 + 聚合物上包层（损耗可 <1 dB），但只能从芯片**端面**耦合，需要抛光端面。
- 光栅耦合器优点：**表面耦合、可放芯片任意位置、免端面抛光、支持晶圆级测试**；缺点：偏振敏感（本工作只做 TE）。

## 关键设计参数（原文可核对）

- **周期条件**：垂直耦合 Λ = λ/n_eff；实际为避免二阶衍射反射，**失谐 + 倾斜出射**，TE 下光纤倾角 θ ≈ 8–10°（论文取 10° 实验、8° 带匹配层）。
- **基准参数**（SOI，中心波长 1550 nm）：Λ = **630 nm**，刻蚀深度 **70 nm**，填充因子 **0.5**；220 nm Si 顶层，BOX 1 µm（非最优，最优 900 nm / 1.45 µm）。
- **效率阶梯**（表 I，全部为计算值）：
  | 层叠结构 | 效率 |
  | --- | --- |
  | SOI + 空气上包层 | 37% |
  | + 折射率匹配层（n=1.46） | 44% |
  | + 最优 BOX 厚度（1.45 µm） | 53% |
  | + 非均匀光栅（变占空比/刻蚀深度，BOX 925 nm） | 61% |
  | + 底部 Si/SiO₂ 反射镜（2-pair） | 79% |
  | 底部反射镜 + 优化（刻蚀 100 nm、最小槽宽 30 nm、匹配层） | **92%**（耦合损耗 <1 dB @1532–1567 nm，回反射 <−24 dB） |
- 耦合长度 Lc ≈ 3.8 µm（70 nm 浅刻蚀即达强耦合，得益于 SOI 高折射率对比）。
- **对准容差**：倾角 θ 改变 → 中心波长漂移 ≈ **9 nm/°**；xy 平面角误差 2° → 0.5 dB 附加损耗；光纤‑光栅距离 <15 µm 附加损耗可忽略、55 µm → 0.5 dB；横向对准 1 µm → <0.5 dB。
- 偏振选择：TE/TM 有效折射率差大（2.83 vs 1.89）→ 强偏振选择；通信需 polarization diversity（二维/交叉光栅做偏振分束）。

## 仿真方法

- 2D 特征模展开法（eigenmode expansion）+ PML 边界，TE 偏振；光纤模用高斯近似（束径 10.4 µm）做重叠积分；3D 近似 = 2D 结果 × x 方向重叠积分（有效折射率法同类近似，波导宽 12 µm ≫ λ 时有效）。

## 制备工艺（SOI 实验）

- 200 mm SOI（SOITEC，220 nm Si / 1 µm BOX）；**DUV 248 nm 光刻**（NA 0.63，Shipley UV3 + 抗反射层；周期低至 400 nm 有足够工艺窗口）；两步刻蚀：光栅 70 nm + 波导/电路 220 nm。
- 器件：12 µm 宽波导 + 400 µm 绝热 taper → 450 nm 光子线；两端光栅，3 mm 间距；精密三维平移台装夹切割光纤，θ=10°，宽谱可调谐激光 + PM 光纤测 T=η² 得单端效率。

## 对项目的启示

1. **激励端基准**：L01/L02 实验前，先按本轨道 `ref_taillaert_2006` 的 2D 模型跑通耦合效率基线；1550 nm 下 Λ≈630 nm / 刻蚀 70 nm / 占空比 0.5 可作为 SOI 起始参数（Si₃N₄ 平台需按 n_eff 重算周期）。
2. **层叠工程套路**：效率提升路线 = 匹配层 → 最优 BOX → 非均匀光栅 → 底部反射镜；本项目若做漏波/辐射器件，可移植"上下行比（directionality）"的层叠优化思想。
3. **小角度失谐出射**：为避免二阶反射，出射角偏离表面法线 ~8–10°，与漏波超表面辐射角设计可类比。
4. **端面 vs 表面耦合取舍**：超表面波导若做晶圆级测试/多器件阵列，光栅耦合（表面）优于端面耦合；若做单器件高功率，考虑倒锥端面耦合。

## 待确认问题

- 师兄提供的 .mph 是否完全复现论文 §2 基准参数（Λ=630 nm、70 nm、0.5），打开 COMSOL 后需逐一核对几何与端口设置。
- 论文 BOX 最优厚度 900 nm / 1.45 µm 与标准 SOI 1 µm 的差异对本项目 Si₃N₄（不同 n_eff）的移植需重算。

File: literature/材料体系分类/通用交叉/阅读笔记_Q1_17_Wang_2024.md
# Q1-17｜Wang 2024｜Sci. Adv. 10(12), eadn4372

## 论文信息

- **题目**：Ultralow-loss optical interconnect enabled by topological unidirectional guided resonance
- **期刊 / 年份**：*Science Advances* **10**(12), eadn4372 (2024)，2024-03-20 出版，**CC BY 开放获取**
- **DOI**：[10.1126/sciadv.adn4372](https://doi.org/10.1126/sciadv.adn4372)
- **作者**：Haoran Wang, Yi Zuo, Xuefan Yin, Zihao Chen, Zixuan Zhang, Feifan Wang, Yuefeng Hu, Xiaoyu Zhang, **Chao Peng**（通讯）
- **单位**：北京大学（区域光纤通信网与新型光通信系统国家重点实验室 / 电子学院 & 纳光电子前沿科学中心）、鹏城实验室、北京大学深圳研究生院、京都大学
- **SCI 分区**：Q1 · 中科院一区 Top（OA）——与 L02、F-15、F-24 同为 *Science Advances* 口径
- **本地原文**：[PDF](pdfs/Q1_17_Wang_2024_Topological_UGR_Grating_Coupler.pdf)（出版社 CC BY 开放版，9 页 = 封面页 + 正文 8 页；补材 S1–S7 未入库；来源、字节数与 SHA-256 见 [SOURCES_2026-09-15.md](../../Q1_L01相关/SOURCES_2026-09-15.md)）
- **定位**：通用交叉（导模/泄漏波辐射调控 · **单向辐射**器件）。`Q1-17` 是**历史稳定编号**（`Q1` 仅为前缀，不代表期刊分区），物理位置按“唯一物理位置 + 多维分类”约定存放于 `材料体系分类/通用交叉/`（与 Q1-12 同类）。与 **Q1-08**（泄漏波理论）、**Q1-12**（光栅耦合器方法奠基）、**`Si-1550:A6`**（apodized GC）、**`Si-1550:C7`**（GC 综述）同属"光栅辐射/耦合"组。

## 一句话总结

把"单向导模共振（UGR）"这一**拓扑辐射机制**做成标准 340 nm SOI 上的 L 形光栅耦合器：让对称保护 BIC 的整数拓扑荷 q = −1 分裂成一对半荷 q = ±1/2、再在下侧复合为 UGR，从而**无需底部反射镜**即抑制向下辐射；再以色散工程 + 变迹（apodization）同时完成波导模式匹配与光纤模式重叠整形，实验取得 **−0.34 dB** 耦合损耗（92.47%）、1-dB 带宽 **> 30 nm**，并用同一对耦合器验证层叠芯片间的"光过孔"（**−0.94 dB**，80.53%）。

## 研究动机与问题

- 光 I/O 是硅光的关键环节；光栅耦合器因 footprint 小、可晶圆级测试、布置灵活而受青睐，但**能量效率长期不足**，成为大规模光子集成的功耗瓶颈。
- 已有提效手段基本是**参数工程**：L 形、interleaved、多层、overlay、倾斜刻蚀、底部反射镜——能压低无用向下辐射与背散射，但缺乏系统性的设计策略；尤其底部反射镜需要**额外工艺层**。
- 辐射拓扑学提供另一条路：UGR（本文 ref 54 = Yin 2020 *Nature*；ref 57 = Yin 2023 *PRL*）通过把一对半整数拓扑荷在一侧合并、另一侧保持分离，实现**无反射镜的单向辐射**。
- 但前人 UGR 实现多依赖**厚膜或强带间耦合**，与标准 SOI 厚度不兼容；如何把它做成"完整、实用、工艺友好"的耦合器，此前未解决。
- 本文的关键取舍：改用**对称保护 BIC**（对任何平板厚度都稳定驻留于 Γ 点），绕开厚膜限制，并把 UGR 与波导模式、光纤模式一起做整体设计。

## 关键设计参数（原文可核对）

- **平台**：标准 **340 nm 厚 SOI**；上包层 SiO₂，n_c = **1.445**（实测用 Cargille Series A 折射率匹配液模拟 foundry 的 SiO₂ 包层）。
- **单元**：L 形孔 = 两个矩形块 **B1(w1, h1)** + **B2(w2, h2)**，垂直侧壁（刻意避免倾斜刻蚀与多层沉积）。
- **周期**：a = **528 nm**。
- **实测样品几何**：a = 528 nm，w1 = **158 nm**，w2 = **200 nm**，h1 = **100 nm**，h2 = **262 nm**。
- **工作模式**：最低**反对称 TE 带（TE-A）**，ky = 0 时电场 **y 偏振**。
- **拓扑机制**：无 B1 时结构恢复 C2 对称 → Γ 点对称保护 BIC，q = −1，Q = ∞；加入 B1 破缺 C2 → 整数荷分裂为半荷对 q = ±1/2，Γ 附近 Q 从 ∞ 降到 **≈ 134**（刻意压低以支持宽带）。
- **UGR 位置**：kx = **−0.1192**（h1 从 0 增到 100 nm，RCP/LCP 轨迹在 kx 轴相遇）；上下辐射**不对称比 η ≈ 65.8 dB**。
- **器件分段**：tapered waveguide + **apodization region** + uniform region；群速度匹配（波导宽度 20 → 2 µm 时 vg = dω/dk 近似不变），变迹实现动量匹配以压低背向散射。
- **光纤**：Corning SMF-28e+（芯 8.2 µm / 包层 125 µm，**MFD 10.4 µm**）；设计辐射角 **θ = −13.72°**。
- **footprint**：**20 µm × 20 µm**，接 2 µm 宽波导。

## 关键结果

### 数值（Lumerical FDTD / COMSOL）

- 耦合器→光纤 CE 的 −3 / −1 dB 阈值对应谱宽 **57.6 / 28.9 nm**（固定 −13.72° 入射）。
- 角容差：1550 nm 下 −3 / −1 dB 分别为 **6° / 3°**。
- 刻蚀宽度与深度偏差范围内 CE 保持 **> −1 dB**（§S3）。
- 层叠"光过孔"仿真插入损耗 **< −1 dB**。

### 实验（fiber-to-detector link：两个相同耦合器 + 7 mm 波导）

- 链路最小损耗 **−1.24 dB** @ 1550 nm。
- 扣除 coupler-to-fiber / coupler-to-detector 重叠比后，**耦合器→光纤峰值 CE = −0.34 dB（92.47%）**，1-dB 带宽 **> 30 nm**（原文称 record-low loss）。
- **套刻平移容差**（B1/B2 横向错位 −50…+50 nm，步进 10 nm）：峰值 CE 全部 **> −1 dB**；|偏移| ≤ 30 nm 时 CE 优于 **−0.6 dB**。
- **重复性**：36 个同工艺器件（图形位置/宽度 σ ≈ 5 nm）平均 CE = **−0.426 dB**（方差 0.005 dB），平均 1-dB 带宽 **32.83 nm**（方差 0.55 nm）。
- **层叠芯片（光过孔）**：4 个 UGR 耦合器 + 总长 10 mm 波导，链路最小损耗 **−2.68 dB**；扣除光纤/探测器/波导损耗后，耦合器间峰值 CE = **−0.94 dB（80.53%）**，1-dB 带宽 **21.4 nm**。
- **代表图**：Fig. 1 拓扑荷演化与 UGR；Fig. 2 器件设计与 CE 的波长-角度图；Fig. 3 EBL/ICP 样品（光学 + SEM）；Fig. 4 耦合器→光纤 CE 分解、容差图与 36 器件统计；Fig. 5 层叠光过孔仿真与实测。

## 仿真方法

- **COMSOL** "Radio Frequency" 模块，**频域**；能带结构与 Q 用**特征值求解器**。
- 上下不对称比：结构**上方与下方两个 surface probe**。
- 边界：x/y 方向**周期（Floquet）边界**；结构上下 **PML**。
- 波导色散：**Lumerical mode solver**。
- **Lumerical FDTD**：波导左侧 mode source 激励，四周 PML；x-z 二维监视器取电场剖面；空间分布取结构上方 2 µm 处，角分布由监视器**远场投影**得到；CE 由波导左侧监视器收集（高斯入射，MFD 10.4 µm）。

## 制备工艺（SOI 实验）

- 340 nm SOI；**ZEP520A** 电子束胶；**EBL**（Elionix ELS-F125G8，1 nA，500 µm 写场）。
- **ICP**（Oxford）刻蚀，气体 **C₄F₈ / SF₆ / Ar**；**DMAC** 去胶。
- **三轮套刻**：① 定义 B2；② 用第一轮做下的**十字对准标记**套刻 B1（构成 L 形）；③ 再套刻一次把波导/taper **刻穿硅层**。各形状/深度的 ICP 时间分别控制。
- 测试：Santec TSL-550 可调谐激光 **1510–1590 nm**；Thorlabs FDG10X10 光电探测器（10 × 10 mm 大接收面）；层叠测量用 Thorlabs PT3-Z8 三维电动位移台扫描上层芯片；芯片浸于折射率匹配液（Cargille Series A）模拟 SiO₂ 包层。

## 库内交叉引用（本文参考文献 ↔ 项目已入库文献）

| 本文编号 | 文献 | 项目对应 |
| --- | --- | --- |
| [3] | Cheng et al., *Micromachines* 11, 666 (2020) | **`Si-1550:C7`**（光栅耦合器综述） |
| [76] | Bozzola et al., *Opt. Express* 23, 16289 (2015)，−0.5 dB | **`Si-1550:A6`**（纯 SOI apodized GC） |
| [30] | Ding et al., *Opt. Lett.* 39, 5348 (2014)，−0.58 dB | 未入库（完全刻蚀变迹 GC，候选） |
| [54] | Yin et al., *Nature* 580, 467 (2020) | 未入库——**UGR 首次观测**，本文机制源头，建议后续入库 |
| [57] | Yin et al., *PRL* 130, 056401 (2023) | 未入库（带间耦合型 UGR） |
| [60] / [61] | Hsu et al., BIC 综述 / BIC 实验奠基 | **Q1-01** / **Q1-03** |
| [68] | Zhao & Fan, *JLT* 38, 4435 (2020) | 未入库（变迹 GC 设计原理，与 `Si-1550:A6` 同族） |

## 对项目的启示

1. **"上行/下行比"可以靠对称性拿，不必靠反射镜**：本文把 directionality 从层叠工程（`Si-1550:A6` / Q1-12 的底部反射镜 + 匹配层路线）转到**拓扑荷**路线。做 L01/L02 这类"导模→自由空间"器件时，若目标只是单侧辐射，应先问"结构是否存在 UGR/C2 破缺路径"，再考虑增加反射镜层。
2. **对称保护 BIC 是标准厚度友好的起点**：off-Γ BIC 或 void point 路线需要厚膜支撑强带间耦合，与 340 nm（更不用说本项目更薄）SOI 不兼容；对称保护 BIC 在**任何厚度**都驻留 Γ 点，是可移植的构造起点——可与 Q1-05/Q1-06 的 qBIC 选择定则并列使用。
3. **Q ≈ 134 是"故意降低"的**：为换取宽带，本文主动把 Γ 附近 Q 从 ∞ 压到 ~134。这与本项目 L01 追求**高 Q（qBIC）**的目标**方向相反**：同一个 BIC 工具箱，既可做高 Q 窄带，也可做低 Q 宽带单向辐射——选题前先定目标，再选参数区。
4. **变迹同时管两件事**：本文用变迹同时做①动量匹配（压低背散射）②空间/角分布整形（提高与光纤的模式重叠）。这与 `Si-1550:A2` / L01 的"振幅梯度"是同一件事的不同语言——只控相位/方向不解决效率，必须同时做**孔径加权**。
5. **套刻平移容差有实测数字可用**：±30 nm 内 CE 优于 −0.6 dB、±50 nm 内仍 > −1 dB；36 器件 σ ≈ 5 nm 下平均 CE −0.426 dB。可作为本项目**套刻/overlay 误差预算**的对照基准（与 Q1-11 Kühne 的 σ 统计展宽互补：一个针对高 Q 共振，一个针对宽带耦合器）。
6. **效率口径提醒**：本文 −0.34 dB（92.47%）是**耦合器↔光纤（激励端）**的 CE；与 `Si-1550:A2` 的 16%（波导馈电辐射端出耦合）、L02 的 9%/80%（每超胞提取率 / 纯介质理论上限）**不是同一件事**，不可直接比大小（沿用 Q1-12 笔记与工作流 §4 口径表）。
7. **体系差异**：本文是 Si/SiO₂ 高对比平台 + **三轮套刻**；本项目 L01 是 PMMA/Si₃N₄ 弱约束，周期、耦合长度与 Q 敏感度都需按 n_eff 重算（同 Q1-12 结论）。

## 待确认问题

- **补材未入库**：S1（UGR 场/色散细节）、S3（加工容差图）、S6（与已报道耦合器的对比表）、S7（其他 UGR 构型）只在正文被引用，引用其中具体数字前需补原文。
- 正文写 1-dB 带宽 "exceeding 30 nm"，但 Fig. 4B 分解曲线未给精确上限；它与 36 器件统计的 32.83 nm 是否同口径（单器件 vs 统计平均）需核对。
- Fig. 4B 的 coupler-to-detector / coupler-to-fiber **分解依赖"重叠比"计算与 7 mm 波导损耗标定**（§S4），该标定链未入库，复现前需补。
- 层叠实验的 −0.94 dB 是**扣除**光纤-耦合器/探测器/波导损耗后的**耦合器间 CE**（§S5），属分解值而非直接测量值，引用时必须写明。

## 术语易错提示

- **UGR ≠ BIC**：UGR 是"只向单侧辐射"的共振态（上下不对称）；BIC 是"完全不辐射"的束缚态。本文是"BIC 的整数荷分裂成半荷、再在下侧复合 ⇒ 下侧无辐射"——UGR 由 BIC 的拓扑荷衍生，但两者**辐射性质相反**。
- **asymmetry ratio（上下不对称比）** 是 up/down 辐射强度比（本文 η ≈ 65.8 dB），与"耦合效率""方向性 D"不是同一量，别混用。
- **"record-low loss −0.34 dB"** 指**耦合器→光纤（激励端）**的插入损耗，既非器件总损耗，也非端到端链路损耗（后者 −1.24 dB）。
- **overlay lithography** 这里是"**多次套刻**"（本文 3 轮），不是"overlay 层"结构；中文写"套刻 / 叠对光刻"。
- **TE-A 带**是"最低反对称 TE 带"的简写，不是 TE 与 TM 的混合模。
